Repository: Computational-Materials-L-D/polymer-mech-prop-model

# polymer-mech-prop-model
Data from Instron Mechanical Testing of Polymers

File: MechanicalPropertiesMetals.csv (part 2 of 5)
Std,ID,Material,Heat treatment,Su,Sy,A5,Bhn,E,G,mu,Ro,pH,Desc,HV
ANSI,BE910EFD1B2F449C83A93E83FFE2A651,Aluminum Alloy 1060-H14,Wrought,97,90,12,26,73000,26000,0.33,2700,,,
ANSI,021FB11DC8F84C6AAF259609335CED54,Aluminum Alloy 1060-H16,Wrought,110,103,8,30,73000,26000,0.33,2700,,,
ANSI,1C3EFE560C8E4DA4AB7C4B603E6804A7,Aluminum Alloy 1060-H18,Wrought,131,124,6,35,73000,26000,0.33,2700,,,
ANSI,99D8301C4CE9454B9E8A2F02B87A3040,Aluminum Alloy 1100-O,Wrought,90,34,35,23,73000,26000,0.33,2700,,,
ANSI,55DB6797F5F442889758AAEFA6A4C4A6,Aluminum Alloy 1100-H12,Wrought,110,103,12,28,73000,26000,0.33,2700,,,
ANSI,CF7A241FE12942AD9BF001BB955544DE,Aluminum Alloy 1100-H14,Wrought,124,117,9,32,73000,26000,0.33,2700,,,
ANSI,66408FE2991746E8A2B0C75725AA50E4,Aluminum Alloy 1100-H16,Wrought,145,138,6,38,73000,26000,0.33,2700,,,
ANSI,02DD38B5C27C4DE7A182C5779E5B8671,Aluminum Alloy 1100-H18,Wrought,165,152,5,44,73000,26000,0.33,2700,,,
ANSI,F781FB361BF04BCB8CDE6E6891F4DB12,Aluminum Alloy 1350-O,Wrought,83,28,,,73000,26000,0.33,2700,,,
ANSI,69AB3225467043BB9422CCCFF8D07476,Aluminum Alloy 1350-H12,Wrought,97,83,,,73000,26000,0.33,2700,,,
ANSI,96726D0423924121A8224F7F1C92C4C1,Aluminum Alloy 1350-H14,Wrought,110,97,,,73000,26000,0.33,2700,,,
ANSI,E602F053B40F4F358F6AD8B76AC34CDA,Aluminum Alloy 1350-H16,Wrought,124,110,,,73000,26000,0.33,2700,,,
ANSI,88089E52A15C43769B8058CDE66A96F8,Aluminum Alloy 1350-H19,Wrought,186,165,,,73000,26000,0.33,2700,,,
ANSI,6BECB8F0CF964FD5A1946049A0FE38B8,Aluminum Alloy 2011-T3,Wrought,379,296,15,95,73000,26000,0.33,2700,,,
ANSI,4D7E38C3239040EA871F8D4A82C6FBB2,Aluminum Alloy 2011-T8,Wrought,407,310,12,100,73000,26000,0.33,2700,,,
ANSI,255EE16C253142B4906D98E663B7E8B4,Aluminum Alloy 2014-O,Wrought,186,97,18,45,73000,26000,0.33,2700,,,
ANSI,AB295509AC7747DCBC5A73BAC049CF88,Aluminum Alloy 2014-T4,Wrought,427,290,20,105,73000,26000,0.33,2700,,,
ANSI,6E3841E7D4EE465BBD7E0306DD6C49F4,Aluminum Alloy 2014-T451,Wrought,427,290,20,105,73000,26000,0.33,2700,,,
ANSI,2B8C530701354B338EFFFB2D0CB94346,Aluminum Alloy 2014-T6,Wrought,483,414,13,135,73000,26000,0.33,2700,,,
ANSI,16F33028BAF843A396FFC901C64AE6A5,Aluminum Alloy 2014-T651,Wrought,483,414,13,135,73000,26000,0.33,2700,,,
ANSI,D9C63E5BF4BC46C187B81D3001F1A2DD,Aluminum Alloy Alclad 2014-O,Wrought,172,69,21,,73000,26000,0.33,2700,,,
ANSI,F9E910B846F2467A9FD07A4BEB721A84,Aluminum Alloy Alclad 2014-T3,Wrought,434,276,20,,73000,26000,0.33,2700,,,
ANSI,5D8DB051900749A7B1ADFBE634FD3A12,Aluminum Alloy Alclad 2014-T4,Wrought,421,255,22,,73000,26000,0.33,2700,,,
ANSI,1A1483C744814748B83F72F80DBB6A15,Aluminum Alloy Alclad 2014-T451,Wrought,421,255,22,,73000,26000,0.33,2700,,,
ANSI,792FAC9AFB8344FFA4A999E0228CF117,Aluminum Alloy Alclad 2014-T6,Wrought,469,414,10,,73000,26000,0.33,2700,,,
ANSI,D67CD9BF622740E690A7D72B9214D496,Aluminum Alloy Alclad 2014-T651,Wrought,469,414,10,,73000,26000,0.33,2700,,,
ANSI,CC9906BDE0FD4AB8995649F616253E13,Aluminum Alloy 2017-O,Wrought,179,69,22,45,73000,26000,0.33,2700,,,
ANSI,4B241E1128CA42378C3C24AAEC2702A9,Aluminum Alloy 2017-T4,Wrought,427,276,22,105,73000,26000,0.33,2700,,,
ANSI,BF96378BC9AA40F299FA59617C0A324D,Aluminum Alloy 2017-T451,Wrought,427,276,22,105,73000,26000,0.33,2700,,,
ANSI,405A6156BC5142B593445A9CC89F8902,Aluminum Alloy 2018-T61,Wrought,421,317,12,120,73000,26000,0.33,2700,,,
ANSI,8B91F392A6D347E2B746DE29BE594EB0,Aluminum Alloy 2024-O,Wrought,186,76,20,47,73000,26000,0.33,2700,,,
ANSI,2CB41DE4C057449083455182F7DBF563,Aluminum Alloy 2024-T3,Wrought,483,345,18,120,73000,26000,0.33,2700,,,
ANSI,AB5E4114289E4F7EBBEFEAF3FB7662E7,Aluminum Alloy 2024-T351,Wrought,469,324,20,120,73000,26000,0.33,2700,,,
ANSI,B6FBB1B1177A4474AE1A4E66B369B8C3,Aluminum Alloy 2024-T4,Wrought,469,324,20,120,73000,26000,0.33,2700,,,
ANSI,4E9C6BA333854A3684AD37467901D2C0,Aluminum Alloy 2024-T361,Wrought,496,393,13,130,73000,26000,0.33,2700,,,
ANSI,86827B9E3E3F433E94FE77AF080CEF52,Aluminum Alloy Alclad 2024-O,Wrought,179,76,20,,73000,26000,0.33,2700,,,
ANSI,09CE5118469D4565B0EFB5513E2A69FD,Aluminum Alloy Alclad 2024-T3,Wrought,448,310,18,,73000,26000,0.33,2700,,,
ANSI,A1C6043FFA9C433180738ABD73A96E6E,Aluminum Alloy Alclad 2024-T351,Wrought,441,290,19,,73000,26000,0.33,2700,,,
ANSI,1D1A7E63F60D4773899F29446044F073,Aluminum Alloy Alclad 2024-T4,Wrought,441,290,19,,73000,26000,0.33,2700,,,
ANSI,ACB59543C3274139A6CEFC07FE045478,Aluminum Alloy Alclad 202024-T361,Wrought,462,365,11,,73000,26000,0.33,2700,,,
ANSI,1414DC380FB344B1B396CC418EC4EDD0,Aluminum Alloy Alclad 2024-T81,Wrought,448,414,6,,73000,26000,0.33,2700,,,
ANSI,9B2403171FF24B368344595EFF403960,Aluminum Alloy Alclad 2024-T851,Wrought,448,414,6,,73000,26000,0.33,2700,,,
ANSI,5C0EE4442D524AE99BC35672E1C25BB7,Aluminum Alloy Alclad 2024-T861,Wrought,483,455,6,,73000,26000,0.33,2700,,,
ANSI,57534C1F07A94114A3269FA6C5792760,Aluminum Alloy 2025-T6,Wrought,400,255,19,110,73000,26000,0.33,2700,,,
ANSI,D2F2BA9861DA4898A839BE8D56489385,Aluminum Alloy 2036-T4,Wrought,338,193,24,,73000,26000,0.33,2700,,,
ANSI,8D0801D6A6E24797BFB36CA7895DB18A,Aluminum Alloy 2117-T4,Wrought,296,165,27,70,73000,26000,0.33,2700,,,
ANSI,8A9C68278B934E03AFE2F74996788396,Aluminum Alloy 2218-T72,Wrought,331,255,11,95,73000,26000,0.33,2700,,,
ANSI,3CF88A03E24E477FA29505DC1A6D2A0F,Aluminum Alloy 2219-O,Wrought,172,76,18,,73000,26000,0.33,2700,,,
ANSI,D0186B1AEFB246088D92742E0F1516AF,Aluminum Alloy 2219-T42,Wrought,359,186,20,,73000,26000,0.33,2700,,,
ANSI,5C642DCE808142FB93127AEC92F64163,Aluminum Alloy 2219-T31,Wrought,359,248,17,,73000,26000,0.33,2700,,,
ANSI,1E81DFEC89A440279E477E43B9BF662F,Aluminum Alloy 2219-T351,Wrought,359,248,17,,73000,26000,0.33,2700,,,
ANSI,08B28F0645F94F9187B7DD9C8AEDFF0A,Aluminum Alloy 2219-T37,Wrought,393,317,11,,73000,26000,0.33,2700,,,
ANSI,92D81CD2697B4292AFEC4E1BCFBDF02D,Aluminum Alloy 2219-T62,Wrought,414,290,10,,73000,26000,0.33,2700,,,
ANSI,7C4660306EC24683B383CF779E194F3C,Aluminum Alloy 2219-T81,Wrought,455,352,10,,73000,26000,0.33,2700,,,
ANSI,E4D63F6C64B6465995DD8F53F2DA89B9,Aluminum Alloy 2219-T851,Wrought,455,352,10,,73000,26000,0.33,2700,,,
ANSI,8361064113924AB69EBBCBD6154BCD70,Aluminum Alloy 2219-T87,Wrought,476,393,10,,73000,26000,0.33,2700,,,
ANSI,D8379CFE86444F11A2C817B90EBF3D73,Aluminum Alloy 3003-O,Wrought,110,41,30,28,73000,26000,0.33,2700,,,
ANSI,6AE3E90DA7C245AC83EACFF7C5352AAE,Aluminum Alloy 3003-H12,Wrought,131,124,10,35,73000,26000,0.33,2700,,,
ANSI,08B5CCC255B946718BC8273750E5B50B,Aluminum Alloy 3003-H14,Wrought,152,145,8,40,73000,26000,0.33,2700,,,
ANSI,7D54EF3F697047DD82663BDB114DE81C,Aluminum Alloy 3003-H16,Wrought,179,172,5,47,73000,26000,0.33,2700,,,
ANSI,83CFBBA17B5D49D58808DDBEBDF99985,Aluminum Alloy 3003-H18,Wrought,200,186,4,55,73000,26000,0.33,2700,,,
ANSI,D8994A9C0ACB48E69779A176E648B91D,Aluminum Alloy Alclad 3003-O,Wrought,110,41,30,,73000,26000,0.33,2700,,,
ANSI,1213B1D67D584E56BCC6684DF210B4D9,Aluminum Alloy Alclad 3003-H12,Wrought,131,124,10,,73000,26000,0.33,2700,,,
ANSI,4BDCEB0AF7564103A5A8509BD03F7ADD,Aluminum Alloy Alclad 3003-H14,Wrought,152,145,8,,73000,26000,0.33,2700,,,
ANSI,9148727B7EDF4B43A73EBDBE9AE430E1,Aluminum Alloy Alclad 3003-H16,Wrought,179,172,5,,73000,26000,0.33,2700,,,
ANSI,509650723ECF41AEBA1C973CCE3DBE88,Aluminum Alloy Alclad 3003-H18,Wrought,200,186,4,,73000,26000,0.33,2700,,,
ANSI,2E6B077F198D43CD85C59F374396784D,Aluminum Alloy 3004-O,Wrought,179,69,20,45,73000,26000,0.33,2700,,,
ANSI,0C6BFAA6FEE74160A57C758224CB94C6,Aluminum Alloy 3004-H32,Wrought,214,172,10,52,73000,26000,0.33,2700,,,
ANSI,4F4A1990A5F14740A79C256E9B54DE8A,Aluminum Alloy 3004-H34,Wrought,241,200,9,63,73000,26000,0.33,2700,,,
ANSI,D3943263C9F04D45895C8D54FBFBABF2,Aluminum Alloy 3004-H36,Wrought,262,228,5,70,73000,26000,0.33,2700,,,
ANSI,AC53799369654A328798F01FDB63542A,Aluminum Alloy 3004-H38,Wrought,283,248,5,77,73000,26000,0.33,2700,,,
ANSI,BD5E16C3687D44C6BAC1FA4663937E83,Aluminum Alloy Alclad 3004-O,Wrought,179,69,20,,73000,26000,0.33,2700,,,
ANSI,2CEE4AAF83FD4408A6FEC1516C8F36C8,Aluminum Alloy Alclad 3004-H32,Wrought,214,172,10,,73000,26000,0.33,2700,,,
ANSI,AA6609CEB87741BC9A367C41AC1C45D5,Aluminum Alloy Alclad 3004-H34,Wrought,241,200,9,,73000,26000,0.33,2700,,,
ANSI,B326F06514A44DDE864E9731DBBB058C,Aluminum Alloy Alclad 3004-H36,Wrought,262,228,5,,73000,26000,0.33,2700,,,
ANSI,81E02AAC3FA94594B1FE0354BEB69C01,Aluminum Alloy Alclad 3004-H38,Wrought,283,248,5,,73000,26000,0.33,2700,,,
ANSI,27895514D5C2491E816B597C0C7C0463,Aluminum Alloy 3105-O,Wrought,117,55,24,,73000,26000,0.33,2700,,,
ANSI,08805E18F53744FA955D91528CC94ECD,Aluminum Alloy 3105-H12,Wrought,152,131,7,,73000,26000,0.33,2700,,,
ANSI,EFC5A174142848B4941DDB9BF0E72B2D,Aluminum Alloy 3105-H14,Wrought,172,152,5,,73000,26000,0.33,2700,,,
ANSI,DA4A2A7E90794DBC84698F981B695FF8,Aluminum Alloy 3105-H16,Wrought,193,172,4,,73000,26000,0.33,2700,,,
ANSI,056BB78FEF164368837843CDFB06A164,Aluminum Alloy 3105-H18,Wrought,214,193,3,,73000,26000,0.33,2700,,,
ANSI,58A6AA0980C14B0BAC7E2429677E5407,Aluminum Alloy 3105-H25,Wrought,179,159,8,,73000,26000,0.33,2700,,,
ANSI,35CC317F620F4A7AAB5A741824950AD1,Aluminum Alloy 4032-T6,Wrought,379,317,9,120,73000,26000,0.33,2700,,,
ANSI,A8864E695C164B96B58B2A6CB47B4904,Aluminum Alloy 5005-O,Wrought,124,41,25,28,73000,26000,0.33,2700,,,
ANSI,A3F3D45853A243D097107867BDC21009,Aluminum Alloy 5005-H12,Wrought,138,131,10,,73000,26000,0.33,2700,,,
ANSI,0EB0D388213E47E7BE4001D375E19454,Aluminum Alloy 5005-H14,Wrought,159,152,6,,73000,26000,0.33,2700,,,
ANSI,84F6E32378B045568DBA3C1B4F290A87,Aluminum Alloy 5005-H16,Wrought,179,172,5,,73000,26000,0.33,2700,,,
ANSI,5023448F38E04E6280EA90AAD17316BE,Aluminum Alloy 5005-H18,Wrought,200,193,4,,73000,26000,0.33,2700,,,
ANSI,8DB63A30196948F892686E848B222508,Aluminum Alloy 5005-H32,Wrought,138,117,11,36,73000,26000,0.33,2700,,,
ANSI,56DE2D016B2947BEB31872C80176AB69,Aluminum Alloy 5005-H34,Wrought,159,138,8,41,73000,26000,0.33,2700,,,
ANSI,E2E78760C9C24429854F9C25829777FF,Aluminum Alloy 5005-H36,Wrought,179,165,6,46,73000,26000,0.33,2700,,,
ANSI,E62C0D3B1E764069BDD10E307024E8A7,Aluminum Alloy 5005-H38,Wrought,200,186,5,51,73000,26000,0.33,2700,,,
ANSI,DB0DA044558E4635960869799598CDE3,Aluminum Alloy 5050-O,Wrought,145,55,24,36,73000,26000,0.33,2700,,,
ANSI,52F84014D09E4D3CA52418CFB3750169,Aluminum Alloy 5050-H32,Wrought,172,145,9,46,73000,26000,0.33,2700,,,
ANSI,77ECFDBA43984322B34D4BCA5231908E,Aluminum Alloy 5050-H34,Wrought,193,165,8,53,73000,26000,0.33,2700,,,
ANSI,3B742949A5F046B48FAE92E7A6258951,Aluminum Alloy 5050-H36,Wrought,207,179,7,58,73000,26000,0.33,2700,,,
ANSI,1D2D2B541AFF49F7BF8737DE9EEC9559,Aluminum Alloy 5050-H38,Wrought,221,200,6,63,73000,26000,0.33,2700,,,
ANSI,9FF4934078924E7BA38614746909C37E,Aluminum Alloy 5052-O,Wrought,193,90,25,47,73000,26000,0.33,2700,,,
ANSI,AE92EC0E34894CF392E27F4A0A744827,Aluminum Alloy 5052-H32,Wrought,228,193,12,60,73000,26000,0.33,2700,,,
ANSI,6CB56EB2FA814DA6B9775DBE4DECE074,Aluminum Alloy 5052-H34,Wrought,262,214,10,68,73000,26000,0.33,2700,,,
ANSI,AB8CB8A8192144DDAA806E044EF255E2,Aluminum Alloy 5052-H36,Wrought,276,241,8,73,73000,26000,0.33,2700,,,
ANSI,01B0E7E8E80C41B69D7A5BF79C2AEB71,Aluminum Alloy 5052-H38,Wrought,290,255,7,77,73000,26000,0.33,2700,,,
ANSI,C28B8302667640C2A3F922FB1921E653,Aluminum Alloy 5056-O,Wrought,290,152,35,65,73000,26000,0.33,2700,,,
ANSI,585BC8DF09224134B26F63752077A5F2,Aluminum Alloy 5056-H18,Wrought,434,407,10,105,73000,26000,0.33,2700,,,
ANSI,C50E527BEC124270BEA7811C785752C6,Aluminum Alloy 5056-H38,Wrought,414,345,15,100,73000,26000,0.33,2700,,,
ANSI,E1C6186A7AB546DEA6DBF2D29F227325,Aluminum Alloy 5083-O,Wrought,290,145,22,,73000,26000,0.33,2700,,,
ANSI,74ED803FF53F40E888AB7998E38306A6,Aluminum Alloy 5083-H116,Wrought,317,228,16,,73000,26000,0.33,2700,,,
ANSI,71AE4008BE564C45B63D0764A9E143E7,Aluminum Alloy 5083-H321,Wrought,317,228,16,,73000,26000,0.33,2700,,,
ANSI,5B3513177DA44BED88A7F3D09233CC14,Aluminum Alloy 5086-O,Wrought,262,117,22,,73000,26000,0.33,2700,,,
ANSI,51810A7BB78B42A19BCF0529D686BE20,Aluminum Alloy 5086-H32,Wrought,290,207,12,,73000,26000,0.33,2700,,,
ANSI,5DD50F9C4F4C42E09CB64AEEB94CF6BE,Aluminum Alloy 5086-H34,Wrought,324,255,10,,73000,26000,0.33,2700,,,
ANSI,1AAC30443D1446CCB99D5E1FA0024E67,Aluminum Alloy 5086-H112,Wrought,269,131,14,,73000,26000,0.33,2700,,,
ANSI,5D9DBBF0F69842BA8458A17E102237A8,Aluminum Alloy 5086-H116,Wrought,290,207,12,,73000,26000,0.33,2700,,,
ANSI,B317D2495F4B4791AF63A009F473BDC9,Aluminum Alloy 5154-O,Wrought,241,117,27,58,73000,26000,0.33,2700,,,
ANSI,2AFCD169D54348B48A025BAD7A70ED68,Aluminum Alloy 5154-H32,Wrought,269,207,15,67,73000,26000,0.33,2700,,,
ANSI,562BE4BB2D3446EA9A79C84B8553E358,Aluminum Alloy 5154-H34,Wrought,290,228,13,73,73000,26000,0.33,2700,,,
ANSI,67A8C574FC0A470BAFBB5C0AD493B294,Aluminum Alloy 5154-H36,Wrought,310,248,12,78,73000,26000,0.33,2700,,,
ANSI,993512D6B3234A47A0DEB3FEB3CD5CD9,Aluminum Alloy 5154-H38,Wrought,331,269,10,80,73000,26000,0.33,2700,,,
ANSI,8597AA8824C4440AAB863B07B9AAD92C,Aluminum Alloy 5154-H112,Wrought,241,117,25,63,73000,26000,0.33,2700,,,
ANSI,72ED89259E794291A5B11B2BF5AFDD46,Aluminum Alloy 5252-H25,Wrought,234,172,11,68,73000,26000,0.33,2700,,,
ANSI,FA9C563A20E5457EA5BD4072ED39B8B3,Aluminum Alloy 5252-H28,Wrought,283,241,5,75,73000,26000,0.33,2700,,,
ANSI,871F11565D204E0384EC2BBC6A2D1285,Aluminum Alloy 5252-H38,Wrought,283,241,5,75,73000,26000,0.33,2700,,,
ANSI,B6B897CF42B5480F8F1CD4F58C0A956E,Aluminum Alloy 5254-O,Wrought,241,117,27,58,73000,26000,0.33,2700,,,
ANSI,83F2E8736B3243D29C57DA69037E5ECC,Aluminum Alloy 5254-H32,Wrought,269,207,15,67,73000,26000,0.33,2700,,,
ANSI,4EB4710B39F742E4A9A44CA35372563E,Aluminum Alloy 5254-H34,Wrought,290,228,13,73,73000,26000,0.33,2700,,,
ANSI,E95C1F3ECA19490FB8E21A4CEFBCC127,Aluminum Alloy 5254-H36,Wrought,310,248,12,78,73000,26000,0.33,2700,,,
ANSI,06F13999057D49B4B776B56A64A3C1BD,Aluminum Alloy 5254-H38,Wrought,331,269,10,80,73000,26000,0.33,2700,,,
ANSI,EF7C93C199384E1090496D223F446582,Aluminum Alloy 5254-H112,Wrought,241,117,25,63,73000,26000,0.33,2700,,,
ANSI,34DE794143B34C2488112FFD14D59647,Aluminum Alloy 5454-O,Wrought,248,117,22,62,73000,26000,0.33,2700,,,
ANSI,554962DC23AC45B1BA06DA3AE1910F1B,Aluminum Alloy 5454-H32,Wrought,276,207,10,73,73000,26000,0.33,2700,,,
ANSI,7C0F66CFD3F749CB9F2E7255D7E2272B,Aluminum Alloy 5454-H34,Wrought,303,241,10,81,73000,26000,0.33,2700,,,
ANSI,3026C224B4D246EC94C6FFAB7BA384B3,Aluminum Alloy 5454-H111,Wrought,262,179,14,70,73000,26000,0.33,2700,,,
ANSI,068B652F5E3142A28F40D3E8EBD42000,Aluminum Alloy 5454-H112,Wrought,248,124,18,62,73000,26000,0.33,2700,,,
ANSI,91B1A91E7E8D47F2A4CD2090F9D3BEA9,Aluminum Alloy 5456-O,Wrought,310,159,24,,73000,26000,0.33,2700,,,
ANSI,D98BF5ED1ED04467B572CAA93AF9F982,Aluminum Alloy 5456-H112,Wrought,310,165,22,,73000,26000,0.33,2700,,,
ANSI,61BB0BC07C1A42A495B17F49A1B38E30,Aluminum Alloy 5456-H116,Wrought,352,255,16,90,73000,26000,0.33,2700,,,
ANSI,24A00D690C1145738A8F283D1CBEE537,Aluminum Alloy 5456-H321,Wrought,352,255,16,90,73000,26000,0.33,2700,,,
ANSI,02FE46BD5EC94B83B57BEA26F94BE2D2,Aluminum Alloy 5457-O,Wrought,131,48,22,32,73000,26000,0.33,2700,,,
ANSI,C1DCAE34378043FB88DFDD46E22938CF,Aluminum Alloy 5457-H25,Wrought,179,159,12,48,73000,26000,0.33,2700,,,
ANSI,A45FCF284E5143E39CC83CB5BFFA0140,Aluminum Alloy 5457-H28,Wrought,207,186,6,55,73000,26000,0.33,2700,,,
ANSI,F272F90FDD1441778026680273F960AA,Aluminum Alloy 5457-H38,Wrought,207,186,6,55,73000,26000,0.33,2700,,,
ANSI,39B0BE615FA241C6BB1E0B1876DF9C62,Aluminum Alloy 5652-O,Wrought,193,90,25,47,73000,26000,0.33,2700,,,
ANSI,7D155604D715415E999A5D005AC0DE7B,Aluminum Alloy 5652-H32,Wrought,228,193,12,60,73000,26000,0.33,2700,,,
ANSI,58067A9B4E7F432BA39CB9588881EB33,Aluminum Alloy 5652-H34,Wrought,262,214,10,68,73000,26000,0.33,2700,,,
ANSI,C148FA2BDF784E3F90E1BE719C21F62D,Aluminum Alloy 5652-H36,Wrought,276,241,8,73,73000,26000,0.33,2700,,,
ANSI,C4C140A86DCB47CFA817DECFA23D60D5,Aluminum Alloy 5652-H38,Wrought,290,255,7,77,73000,26000,0.33,2700,,,
ANSI,78BF3B3F76274780AB4F90849D250CC6,Aluminum Alloy 5657-H25,Wrought,159,138,12,40,73000,26000,0.33,2700,,,
ANSI,B5E9B4F3826C4A50A7D050CC814A42F0,Aluminum Alloy 5657-H28,Wrought,193,165,7,50,73000,26000,0.33,2700,,,
ANSI,F35567970BE24DBEB03B90E30A4B7036,Aluminum Alloy 5657-H38,Wrought,193,165,7,50,73000,26000,0.33,2700,,,
ANSI,E89B4081AAC2499EA34FFFBE3FA80BD4,Aluminum Alloy 6061-O,Wrought,124,55,25,30,73000,26000,0.33,2700,,,
ANSI,835A6667B86D477C88E2B5CE5CD2B1A9,Aluminum Alloy 6061-T4,Wrought,241,145,22,65,73000,26000,0.33,2700,,,
ANSI,D014A9E577244FEFB02E49C76868AD34,Aluminum Alloy 6061-T451,Wrought,241,145,22,65,73000,26000,0.33,2700,,,
ANSI,8C24FBC0BF644E728C75D8799C5F7E30,Aluminum Alloy 6061-T6,Wrought,310,276,12,95,73000,26000,0.33,2700,,,
ANSI,41FBBF7C4C2D436D9FFF0A250E8B7388,Aluminum Alloy 6061-T651,Wrought,310,276,12,95,73000,26000,0.33,2700,,,
ANSI,9C5C464CB3404174812822A0030FC3B3,Aluminum Alloy Alclad 6061-O,Wrought,117,48,25,,73000,26000,0.33,2700,,,
ANSI,DBCFBEF1F61D4744911DF29AF02E146A,Aluminum Alloy Alclad 6061-T4,Wrought,228,131,22,,73000,26000,0.33,2700,,,
ANSI,2348342E836346D6BBD72712EB73239A,Aluminum Alloy Alclad 6061-T451,Wrought,228,131,22,,73000,26000,0.33,2700,,,
ANSI,1C60C57A011E49B297A8B9C7B4390E14,Aluminum Alloy Alclad 6061-T6,Wrought,290,255,12,,73000,26000,0.33,2700,,,
ANSI,D69EC14CCFBD40AABA9219F2C966FCB3,Aluminum Alloy Alclad 6061-T651,Wrought,290,255,12,,73000,26000,0.33,2700,,,
ANSI,4F7713F2AA5B4C82B40398A0A3A6D88A,Aluminum Alloy 6063-O,Wrought,90,48,,25,73000,26000,0.33,2700,,,
ANSI,7B7B694556954610864601E035B18339,Aluminum Alloy 6063-T1,Wrought,152,90,20,42,73000,26000,0.33,2700,,,
ANSI,2C898E59EDCD4DD3B596F9363C1FC38B,Aluminum Alloy 6063-T4,Wrought,172,90,22,,73000,26000,0.33,2700,,,
ANSI,75AEDA0EDB8A4EFF87D8A59BD0AC39AA,Aluminum Alloy 6063-T5,Wrought,186,145,12,60,73000,26000,0.33,2700,,,
ANSI,69D0016360564D87B079938681242C12,Aluminum Alloy 6063-T6,Wrought,241,214,12,73,73000,26000,0.33,2700,,,
ANSI,0501AC7662624F2DB75692F181A9C9C5,Aluminum Alloy 6063-T83,Wrought,255,241,9,82,73000,26000,0.33,2700,,,
ANSI,1A0A5CAA35044A4EA190D5EE3DAF6EEA,Aluminum Alloy 6063-T831,Wrought,207,186,10,70,73000,26000,0.33,2700,,,
ANSI,67ED5D119C1140DE9C28840E177E7761,Aluminum Alloy 6063-T832,Wrought,290,269,12,95,73000,26000,0.33,2700,,,
ANSI,F4ECBA0316BA416296A8D5A2631BB6BE,Aluminum Alloy 6066-O,Wrought,152,83,18,43,73000,26000,0.33,2700,,,
ANSI,C9DEF0A333EC4D7684E1BE1D1195B3B4,Aluminum Alloy 6066-T4,Wrought,359,207,18,90,73000,26000,0.33,2700,,,
ANSI,97A6144A289E46C7BC9290B4AB036839,Aluminum Alloy 6066-T451,Wrought,359,207,18,90,73000,26000,0.33,2700,,,
ANSI,B1308CA220614ADFA8676F1FE88F5915,Aluminum Alloy 6066-T6,Wrought,393,359,12,120,73000,26000,0.33,2700,,,
ANSI,90D7DDFA78FD417AAC9811CDDB07D9ED,Aluminum Alloy 6066-T651,Wrought,393,359,12,120,73000,26000,0.33,2700,,,
ANSI,D45ED3C16F8748B69D344C31F6F59FEC,Aluminum Alloy 6070-T6,Wrought,379,352,10,,73000,26000,0.33,2700,,,
ANSI,415BAD6BA4314370B1C5161BD74B9E96,Aluminum Alloy 6101-H111,Wrought,97,76,,,73000,26000,0.33,2700,,,
ANSI,5E462CE5E057442A91BB2CB55532B480,Aluminum Alloy 6101-T6,Wrought,221,193,15,71,73000,26000,0.33,2700,,,
ANSI,F975BD82C61E4B74B87479895FB556B8,Aluminum Alloy 6262-T9,Wrought,400,379,10,120,73000,26000,0.33,2700,,,
ANSI,3FC254F3B5064542BD6079D886C56879,Aluminum Alloy 6351-T4,Wrought,248,152,20,,73000,26000,0.33,2700,,,
ANSI,44E5DD6456684061841684E8241A89CA,Aluminum Alloy 6351-T6,Wrought,310,283,14,95,73000,26000,0.33,2700,,,
ANSI,CAB9E1CDC6F2457785E4DCEFB9E10573,Aluminum Alloy 6463-T1,Wrought,152,90,20,42,73000,26000,0.33,2700,,,
ANSI,602EB42312C14F64BFB9C315AB16CA8A,Aluminum Alloy 6463-T5,Wrought,186,145,12,60,73000,26000,0.33,2700,,,
ANSI,19F4C42CC1674B6EAB8ED924EE033AF7,Aluminum Alloy 6463-T6,Wrought,241,214,12,74,73000,26000,0.33,2700,,,
ANSI,010BF331EC9F4BFA82C6274F8FDE04BE,Aluminum Alloy 7049-T73,Wrought,517,448,12,135,73000,26000,0.33,2700,,,
ANSI,A6A2932D9E644029A892FCB82F6DF9C8,Aluminum Alloy 7049-T7352,Wrought,517,434,11,135,73000,26000,0.33,2700,,,
ANSI,AE1AE2C527144B27A1FB19600F822115,Aluminum Alloy 7050-T73510,Wrought,496,434,12,,73000,26000,0.33,2700,,,
ANSI,DB7158C1610F46FEBDC1CADEB6665F3A,Aluminum Alloy 7050-T7451f,Wrought,524,469,11,,73000,26000,0.33,2700,,,
ANSI,F483E73712A94D0586ABEF2CDC3A16F5,Aluminum Alloy 7050-T7651,Wrought,552,490,11,,73000,26000,0.33,2700,,,
ANSI,11F027631A5940028E2A98A42DD45E57,Aluminum Alloy 7075-O,Wrought,228,103,17,60,73000,26000,0.33,2700,,,
ANSI,24B0CACC19314CA496379C7AB663DE10,Aluminum Alloy 7075-T6,Wrought,572,503,11,150,73000,26000,0.33,2700,,,
ANSI,A720466F975F42DCB0A83B89F8691B5A,Aluminum Alloy 7075-T651,Wrought,572,503,11,150,73000,26000,0.33,2700,,,
ANSI,C0FC8CEACD58404DA9412848C51B849A,Aluminum Alloy Alclad 7075-O,Wrought,221,97,17,,73000,26000,0.33,2700,,,
ANSI,65A82681319A4F779054852905C7C0AA,Aluminum Alloy Alclad 7075-T6,Wrought,524,462,11,,73000,26000,0.33,2700,,,
ANSI,4220D378C635433E85C340341F5B8B78,Aluminum Alloy Alclad 7075-T651,Wrought,524,462,11,,73000,26000,0.33,2700,,,
ANSI,9EAD3A6164B04A04BC32A6146245F3FE,Aluminum Alloy 7178-O,Wrought,228,103,15,,73000,26000,0.33,2700,,,
ANSI,E5C8A9DB434141C4885DE660CC4EA0B8,Aluminum Alloy 7178-T6,Wrought,607,538,10,,73000,26000,0.33,2700,,,
ANSI,F6A7824E88EA41A489D523AD219A9985,Aluminum Alloy 7178-T651,Wrought,607,538,10,,73000,26000,0.33,2700,,,
ANSI,9400C933B6274B8D842B74967120E787,Aluminum Alloy 7178-T76,Wrought,572,503,10,,73000,26000,0.33,2700,,,
ANSI,8EFB36018D2441B1BE1ED70FB9D924CE,Aluminum Alloy 7178-T7651,Wrought,572,503,10,,73000,26000,0.33,2700,,,
ANSI,7551844B6E1C47CCA4514EF09C6B1FEA,Aluminum Alloy Alclad 7178-O,Wrought,221,97,16,,73000,26000,0.33,2700,,,
ANSI,3C90B3052DE2490AA64933842B75B907,Aluminum Alloy Alclad 7178-T6,Wrought,558,490,10,,73000,26000,0.33,2700,,,
ANSI,0E2A7052CDF741CFB4F6E4D14DEC14DC,Aluminum Alloy Alclad 7178-T651,Wrought,558,490,10,,73000,26000,0.33,2700,,,
ANSI,A64F733C753647E1AEA2C68287F0A651,Aluminum Alloy 8176-H24,Wrought,117,97,15,,73000,26000,0.33,2700,,,
ANSI,3C488C5C26D143B3B505C1CA35771778,Magnesium Alloy AM100A-T61,sand casting,276,152,1,,73000,26000,0.33,1750,,,
ANSI,B80B6168C8F0402B8C0795201AE4F482,Magnesium Alloy AZ63A-T6,sand casting,276,97,12,,73000,26000,0.33,1750,,,
ANSI,DC61F129C498489BB57D978FE03726A7,Magnesium Alloy AZ81A-T4,sand casting,276,83,15,,73000,26000,0.33,1750,,,
ANSI,4FF7360B2A5A429CB2849CBAF27A0FE5,Magnesium Alloy AZ91C-T6,sand casting,276,145,6,,73000,26000,0.33,1750,,,
ANSI,9A2DD4E6614045E790FAE32E0685DC02,Magnesium Alloy AZ91E-T6,sand casting,276,145,6,,73000,26000,0.33,1750,,,
ANSI,FFAC1E4970FA4FDEB58634AD80497C7D,Magnesium Alloy AZ92A-T6,sand casting,276,152,3,,73000,26000,0.33,1750,,,
ANSI,D5F139FDF43B436CAF953AD0DE012573,Magnesium Alloy EZ33A-T5,sand casting,159,110,3,,73000,26000,0.33,1750,,,
ANSI,E865A290B1EF46E0B6267F6244348757,Magnesium Alloy HK31A-T6,sand casting,221,103,8,,73000,26000,0.33,1750,,,
ANSI,E193781C82084F85840316FFC55F0D92,Magnesium Alloy HZ32A-T6,sand casting,186,90,4,,73000,26000,0.33,1750,,,
ANSI,C58FB76987CC4D269BEA9A833BCF31BF,Magnesium Alloy K1A-F,sand casting,179,55,19,,73000,26000,0.33,1750,,,
ANSI,EE5BCE7BA21F4C64A64F8F36A0B74DDD,Magnesium Alloy QE22A-T6,sand casting,262,193,3,,73000,26000,0.33,1750,,,
ANSI,71E87F1F41944346A5DC5B3E741C3C11,Magnesium Alloy QH21A-T6,sand casting,276,207,4,,73000,26000,0.33,1750,,,
ANSI,53F37F86FF904FB0B8249A716141536E,Magnesium Alloy ZE41A-T5,sand casting,207,138,4,,73000,26000,0.33,1750,,,
ANSI,9CB1FC9EACC94708AD634E8EFCD049CD,Magnesium Alloy ZE63A-T6,sand casting,303,193,10,,73000,26000,0.33,1750,,,
ANSI,9679B7B8943F4D3B9A44D1A962014F82,Magnesium Alloy ZH62A-T5,sand casting,241,152,4,,73000,26000,0.33,1750,,,
ANSI,8A5984D36F024B68959D92F14F5E0FE1,Magnesium Alloy ZK51A-T5,sand casting,207,138,4,,73000,26000,0.33,1750,,,
ANSI,BA2BB3CD65824D8B8DCF11277E816F72,Magnesium Alloy ZK61A-T6,sand casting,310,193,10,,73000,26000,0.33,1750,,,
ANSI,50E727792D384091ABE69B8DAB880759,Magnesium Alloy WE54A-F,sand casting,276,200,4,,73000,26000,0.33,1750,,,
ANSI,6C84266CBB604518BA20A89C6892219F,Magnesium Alloy AZ91A-F,pressure die casting,234,159,3,,73000,26000,0.33,1750,,,
ANSI,2AAAE986CC524A629D9643CC9978D360,Magnesium Alloy AZ91B-FAZ91B-F,pressure die casting,234,159,3,,73000,26000,0.33,1750,,,
ANSI,5A52A3182F224106AAEABB306B574F0A,Magnesium Alloy AZ91D-F,pressure die casting,234,159,3,,73000,26000,0.33,1750,,,
ANSI,C0B43964050A4712B9D0589854058460,Magnesium Alloy AM60A-F,pressure die casting,221,131,8,,73000,26000,0.33,1750,,,
ANSI,6D79A65EFB3A49159A82DFF8AF5656B5,Magnesium Alloy AM60B-F,pressure die casting,221,131,8,,73000,26000,0.33,1750,,,
ANSI,C289E696BE2B4954A261FDAFFD99591B,Magnesium Alloy AS41A-F,pressure die casting,214,138,6,,73000,26000,0.33,1750,,,
ANSI,A49F7E61985E439F8DD7A47AACE586C4,Magnesium Alloy AZ10A-F,As extruded,241,145,10,,73000,26000,0.33,1750,,,
ANSI,652ED194ECF04777AC7D2E5BA4C6D5C2,Magnesium Alloy AZ31B-F,As extruded,262,200,15,,73000,26000,0.33,1750,,,
ANSI,7428DAB2A6194AD48F8F21DCC87AE852,Magnesium Alloy AZ31C-F,As extruded,262,200,15,,73000,26000,0.33,1750,,,
ANSI,9537602CD30C4A209D798BE2D35BC3E8,Magnesium Alloy AZ61A-F,As extruded,310,228,16,,73000,26000,0.33,1750,,,
ANSI,586233667EF243F1918E74946CD42CD8,Magnesium Alloy AZ80A-T5,As extruded,379,276,7,,73000,26000,0.33,1750,,,
ANSI,C6595A721E9440758D397A87792631F3,Magnesium Alloy HM31A-F,As extruded,290,228,10,,73000,26000,0.33,1750,,,
ANSI,5F123877F7D24FBAAD0C9905B5CE33CA,Magnesium Alloy M1A-F,As extruded,255,179,12,,73000,26000,0.33,1750,,,
ANSI,96933249EE8C4CD09833B32ADD48939D,Magnesium Alloy ZK40A-T5,As extruded,276,255,4,,73000,26000,0.33,1750,,,
ANSI,BF2D9FD7CEEA46C488078C3B5CAF3A7D,Magnesium Alloy ZK60A-F,As extruded,352,283,11,,73000,26000,0.33,1750,,,
ANSI,02986D5E5B374888BC90EA9DB92C7806,Magnesium Alloy AZ31B-H24,,290,221,15,,73000,26000,0.33,1750,,,
ANSI,CF310C55B980453796F634364704AE53,Magnesium Alloy AZ31C-H24,,290,221,15,,73000,26000,0.33,1750,,,
ANSI,011E96752FC34FC7A80C26795860E79C,Magnesium Alloy HK31A-H24,,262,207,9,,73000,26000,0.33,1750,,,
ANSI,40B6720DA08246E886DEE9AFAA10222A,Magnesium Alloy HM21A-T8,,234,172,11,,73000,26000,0.33,1750,,,
ISO,496A5ED6722F4BE4A2AEAA28D7B9B0E5,EN 11SMn30,,380,230,9,,206000,80000,0.3,7860,,Free-cutting steel,
ISO,90B900083DA34934BB4A944014CD4A34,EN 10S2O,,360,225,9,,206000,80000,0.3,7860,,Free-cutting steel,
ISO,F4F0FD3528164BD897DD368AACF045A3,EN 35S20,,600,380,16,,206000,80000,0.3,7860,,Free-cutting steel,
ISO,2359822D08374A14AEAC8432CABC6368,EN FeP01,,270,280 max,28,,206000,80000,0.3,7860,,Free-drawing steel,
ISO,82DF1CA802884945B54A82F2CFC6D891,EN FeP03,,270,240 max,34,,206000,80000,0.3,7860,,Free-drawing steel,
ISO,D57E257F20CC4F3DB3C766A4F7B51221,EN FeP04,,270,210 max,38,,206000,80000,0.3,7860,,Free-drawing steel,
ISO,F92198DE0ED749308B904B22BBEBE22C,EN SPT360,,360,225,25,,206000,80000,0.3,7860,,Structural steel,
ISO,E48404E001CF43F9B48E42EB671272FC,EN P235GH,,360,225,25,,206000,80000,0.3,7860,,Heat-resistant steel,
ISO,24ED149DAF5B4988826EBF57B3A53590,EN S235JRG1,,340,225,26,,206000,80000,0.3,7860,,Structural steel,
ISO,E867DB190E844FD58E36AC64A5DD4DED,EN S235JRH,,340,225,25,,206000,80000,0.3,7860,,Structural steel,
ISO,B19F417B0D49482894D537ACFA71F976,EN S235JRG2,,340,225,26,,206000,80000,0.3,7860,,Structural steel,
ISO,A2F1B53665C8413086A382EFE8238CBB,EN S235JO,,340,225,26,,206000,80000,0.3,7860,,Structural steel,
ISO,F32C3857F49E41BBB911D5E2D8D40CC5,EN P265GH,,410,225,23,,206000,80000,0.3,7860,,Heat-resistant steel,
ISO,AC460D935EF54A9B88544FF810BD1127,EN S275JR,,410,265,22,,206000,80000,0.3,7860,,Structural steel,
ISO,B702F127F2BD4D03822DCF4B71355EBA,EN S275J2G3,,410,265,22,,206000,80000,0.3,7860,,Structural steel,
ISO,5629EF30DC784A16AE998B1A860066ED,EN S275J2HG3,,410,265,22,,206000,80000,0.3,7860,,Structural steel,
ISO,5956B716EA90473BB8CD79EBBA38A779,EN S355J2G3,,490,345,22,,206000,80000,0.3,7860,,Structural steel,
ISO,1C81E13E28824277BCC51C99C665B3F1,EN S355J2H,,490,345,22,,206000,80000,0.3,7860,,Structural steel,
ISO,9A5EEA78B8C14D61B4EE2CB2908018F1,EN S355JO,,490,345,22,,206000,80000,0.3,7860,,Structural steel,
ISO,9CCC3DAD75EA47879D9C634F3C48AFAA,EN S355JOH,,490,345,22,,206000,80000,0.3,7860,,Structural steel,
ISO,A2C9F6CFB1C64788AE9E9A1F48206388,EN SPT410,,410,255,22,,206000,80000,0.3,7860,,Structural steel,
ISO,F222CC331504467C8FC3DED0D9B0D843,EN SPT510,,510,345,21,,206000,80000,0.3,7860,,Structural steel,
ISO,2B754C3F930944EB92E1F860BE17AE2D,EN E295,,470,285,20,,206000,80000,0.3,7860,313,Structural steel,141
ISO,0F901471E39B4891863A49A876874220,EN E355,,570,325,16,,206000,80000,0.3,7860,375,Structural steel,169
ISO,60F32C738B964275A206F1CDDB9E291A,EN E360,,690,355,11,,206000,80000,0.3,7860,437,Structural steel,197
ISO,21A99E435BE5406FBD43A8D870020848,EN C10E,,420,300,16,,206000,80000,0.3,7860,,Case-hardening steel,
ISO,BAB2983F5C3D4658BFDE28DA81DC16AD,EN C15E,,440,340,11,,206000,80000,0.3,7860,,Case-hardening steel,
ISO,19C0B804086E42DCA10491BBA2E04E29,EN C22,,470,290,22,,206000,80000,0.3,7860,,Heat-treatment steel,
ISO,6E2D944DEC174D3984DC0A4923F5ABCD,EN C25,,500,320,21,,206000,80000,0.3,7860,,Heat-treatment steel,
ISO,3462EA1A413645BBB857E19ABBC57EB6,EN C30,,550,350,20,,206000,80000,0.3,7860,,Heat-treatment steel,
ISO,BCAC6F7D033F427A9F51BDF5E1B11110,EN C35,,600,380,16,,206000,80000,0.3,7860,,Heat-treatment steel,
ISO,4A96FF894F654FB0B944B469C389931C,EN C40,,630,400,18,,206000,80000,0.3,7860,,Heat-treatment steel,
ISO,59270565A38948478C6D8908A576BF84,EN C45,heat treated,650,430,16,,206000,80000,0.3,7860,426,Heat-treatment steel,192
ISO,6BE8C9461500420CB32736314D3608A9,EN C50,heat treated,700,460,15,,206000,80000,0.3,7860,441,Heat-treatment steel,198
ISO,25F60F5027F64ABD96BE506602BB5A5E,EN C55,heat treated,750,490,14,,206000,80000,0.3,7860,455,Heat-treatment steel,204
ISO,A25081F726314001A5D36C23DEE74CA4,EN C60,heat treated,800,520,13,,206000,80000,0.3,7860,470,Heat-treatment steel,210
ISO,A440B59F68984EA88F7957FF9D662A2B,EN P295GH,,460,290,22,,206000,80000,0.3,7860,,Heat-resistant steel,
ISO,44FA255DF890439D961E244436E4969E,EN 28Mn6,heat treated,700,490,15,,206000,80000,0.3,7860,,Heat-treatment steel,
ISO,790806754D444BFEAA270708FB544444,EN 17Cr3,,580,340,14,,206000,80000,0.3,7860,,Case-hardening steel,
ISO,01BA5F53481940D0A5472EB0DF9E9F55,EN 34Cr4,heat treated,800,590,14,,206000,80000,0.3,7860,,Heat-treatment steel,
ISO,45BEEAA4F7914080B610CE7A8A8BCEDC,EN 37Cr4,heat treated,850,630,13,,206000,80000,0.3,7860,600,Heat-treatment steel,277
ISO,6010A1DFDADE4F03BA3FBDC0D3743683,EN 41Cr4,heat treated,900,660,12,,206000,80000,0.3,7860,,Heat-treatment steel,
ISO,520C06A6BAB7439B8335B6170049C40A,EN 16MnCr5,case-hardened,900,680,10,,206000,80000,0.3,7860,1300,Case-hardening steel,670
ISO,2B15DBCE29724F739A0F67692F662FA3,EN 20MnCr5,case-hardened,980,680,8,,206000,80000,0.3,7860,1300,Case-hardening steel,670
ISO,55F02C7175BB4845A98758D361C2DD62,EN 16Mo3,,440,270,24,,206000,80000,0.3,7860,,Heat-resistant steel,
ISO,BC9250FA8B204C1894D25E6B79ACA72A,EN 13CrMo4,,450,295,20,,206000,80000,0.3,7860,,Heat-resistant steel,
ISO,2760A1BEAFA9492B8B06FB6DAEAB7F83,EN 25CrMo4,heat treated,800,600,14,,206000,80000,0.3,7860,,Heat-treatment steel,
ISO,89AD3D8E0A2A430595FA4AEA998A69EA,EN 34CrMo4,heat treated,900,650,12,,206000,80000,0.3,7860,,Heat-treatment steel,
ISO,C36A98E5588B41A6A12422AB1D7CF844,EN 42CrMo4,heat treated,1000,770,11,,206000,80000,0.3,7860,,Heat-treatment steel,
ISO,710299537A334320A3623E59BE751871,EN S355J2G1W,,490,345,22,,206000,80000,0.3,7860,,Structural steel,
ISO,F2F8DEF8BD324DEA959210CB6A4E7838,EN S355J0WP,,490,345,22,,206000,80000,0.3,7860,,Structural steel,
ISO,80AB7648AEA6445694F13226AAEFEC7F,EN 51CrV4,case-hardened,900,700,11,,206000,80000,0.3,7860,1210,Hardening steel,610
ISO,DB99A908C8D14C87975F5147B9BD5A77,EN 10CrMo9-10,,480,300,18,,206000,80000,0.3,7860,,Heat-resistant steel,
ISO,9E37EDFEFC1445C483AC30C6DEDC766B,EN 11CrMo9-10,,520,310,18,,206000,80000,0.3,7860,,Heat-resistant steel,
ISO,138D812F07AB416AB463791CA7C491A8,EN 16NiCr4,case-hardened,835,590,12,,206000,80000,0.3,7860,1300,Case-hardening steel,670
ISO,A5C812CE42D3462D81098CB51D036BCC,EN 12Ni14,,490,355,22,,206000,80000,0.3,7860,,Structural steel,
ISO,7E6C75AFF57641F3882DA131FD622FFA,EN 34CrNiMo6,heat treated,1100,900,10,,206000,80000,0.3,7860,,Heat-treatment steel,
ISO,F174A00FB10040D99872BF866444261C,EN 30CrNiMo8,heat treated,1250,1050,9,,206000,80000,0.3,7860,,Heat-treatment steel,
ISO,496C02F7442541748CB71233A0054097,EN 12Ni19,,530,390,20,,206000,80000,0.3,7860,,Structural steel,
ISO,5F97BDB4F65940518B5BF4F8E5B7B0EC,EN X8Ni9,,680,585,18,,206000,80000,0.3,7860,,Structural steel,
ISO,B2A1E48B0B204BE3BD65A6EB30A85ACF,EN X6Cr13,,400,230,20,,206000,80000,0.3,7860,,Stainless steel,
ISO,AC514ACF5FCF432282E33AF0F6930DEA,EN X12Cr13,,650,450,15,,206000,80000,0.3,7860,,Stainless steel,
ISO,6434334227E24F6CA2347FAD0502F8C0,EN X20Cr13,,700,500,13,,206000,80000,0.3,7860,,Stainless steel,
ISO,71CC033017AD404C828F702B905F4AC6,EN X30Cr13,,850,650,10,,206000,80000,0.3,7860,,Stainless steel,
ISO,1D71BBCEC2EE4490A4500D136C6828D4,EN X6Cr17,,400,240,20,,206000,80000,0.3,7860,,Stainless steel,
ISO,84F6ACBFC0CF4E6395B4F92CEB11423C,EN X17CrNi16-2,,800,600,14,,206000,80000,0.3,7860,,Stainless steel,
ISO,E26A226C50574AF59134D7BF3619B1F1,EN X5CrNi18-10,,500,190,45,,206000,80000,0.3,7860,,Stainless steel,
ISO,57B4505C99E049FC9551AB6962801497,EN X8CrNiS18-9,,500,190,35,,206000,80000,0.3,7860,,Stainless steel,
ISO,CBEEB275FD574B04914F167DF935366F,EN X6CrNiTi18-10,,500,190,40,,206000,80000,0.3,7860,,Heat-resisting stainless steel,
ISO,5A3646F7BBF141709D8ACEC6AE99C79E,EN X2CrNi19-11,,460,180,45,,206000,80000,0.3,7860,,Stainless steel,
ISO,3F9F152CE7BF46A897B3DEA95585BDBC,EN X2CrNiN18-10,,550,270,40,,206000,80000,0.3,7860,,Stainless steel,
ISO,E003D30CA9ED48C78FCFAEB28908072A,EN X5CrNiMo17-12-2,,500,200,40,,206000,80000,0.3,7860,,Stainless steel,
ISO,636E51C0C9354CACBC643A0A7A6A81BF,EN X6CrNiMoTi17-12-2,,500,200,40,,206000,80000,0.3,7860,,Stainless steel,
ISO,2225ECE949314512BF5694EBA0B416A5,EN X2CrNiMo17-12-2,,500,200,40,,206000,80000,0.3,7860,,Stainless steel,
ISO,1A51255F5CEB4DB1A073AD308BFFE364,EN X2CrNiMo18-14-3,,500,200,40,,206000,80000,0.3,7860,,Stainless steel,
ISO,9791D8528C314FC3BD027CF5B06A8D8F,EN X3CrNiMo17-13-3,,500,200,40,,206000,80000,0.3,7860,,Stainless steel,
ISO,EF3968EC9BF84123A771E664ACC429DE,EN X2CrNiMoN17-11-2,,580,280,40,,206000,80000,0.3,7860,,Stainless steel,
ISO,75051A164E174F6892A8FFD577FC2D7E,EN X2CrNiMoN17-13-3,,580,280,40,,206000,80000,0.3,7860,,Stainless steel,
ISO,81FBB357C50744B6B1CBF90E2379491C,EN X2CrNiMoN22-5-3,,650,450,25,,206000,80000,0.3,7860,,Heat-resistant steel,
ISO,9B95B62720FB45BE8832AF1F00A62242,EN X12CrMnNiN18-9-5,,680,320,45,,206000,80000,0.3,7860,,Stainless steel,
ISO,C0F4154C89784069A14C9A32F2CBDD04,Grey cast iron,,150,150,,,85000,34000,0.25,7160,270,Grey cast iron,190
ISO,2C467C9CBA4F449AA13EC0116C8974AA,Grey cast iron,,200,200,,,85000,34000,0.25,7160,340,Grey cast iron,210
ISO,E5E86B5128584526A180C027C62AB562,Grey cast iron,,250,250,,,85000,34000,0.25,7160,400,Grey cast iron,230
ISO,DB4673C07A114B05B9607EC42694CE8F,Grey cast iron,,300,300,,,85000,34000,0.25,7160,460,Grey cast iron,250
ISO,AB6B9B6C0CA4463FACAE9329194C4A1E,Grey cast iron,,350,350,,,85000,34000,0.25,7160,520,Grey cast iron,260
ISO,7DBFB04C1FC64CEDBA13D0E270AC81E7,Nodular cast iron,,500,320,,,169000,70000,0.2,7160,400,Nodular cast iron,180
ISO,116555FA870F415AA8C737D5FCC805E2,Nodular cast iron,,600,370,,,169000,70000,0.2,7160,480,Nodular cast iron,210
ISO,7E6649032AB14C3F9230505A8676E601,Nodular cast iron,,700,420,,,169000,70000,0.2,7160,560,Nodular cast iron,230
ISO,D3F1A1C807034BC0A534DE04E49756D0,Nodular cast iron,,800,480,,,169000,70000,0.2,7160,600,Nodular cast iron,240
ISO,0523743E36A34D3D86DBD2082B086F59,Malleable cast iron,,400,180,4,,160000,64000,0.27,7160,300,Malleable cast iron,220
ISO,4E3DCEFBB9204870B94C71AD5222F168,Malleable cast iron,,500,260,4,,160000,64000,0.27,7160,370,Malleable cast iron,230
DIN,FE7FF532746E4CF5844BA08CE3E023C5,DIN 9SMn28,,460,375,8,,206000,80000,0.3,7860,,Free-cutting steel,
DIN,2C6DEC2C54214F3C90940A36A525637B,DIN 10S2O,,460,355,9,,206000,80000,0.3,7860,,Free-cutting steel,
DIN,5B4E7DF92C2643898F27C68CFE64005F,DIN 35S20,,580,365,16,,206000,80000,0.3,7860,,Free-cutting steel,
DIN,753D817841D24C27A3E927D2FF411722,DIN USt1303,,270,250 max,34,,206000,80000,0.3,7860,,Structural deep-drawing steel,
DIN,DAF3736C7E6D423EBFF65DE11BE3BE0A,DIN St1405,,270,210 max,38,,206000,80000,0.3,7860,,Structural deep-drawing steel,
DIN,2DD721EBB06240B69DACC272CB8505D3,DIN St1203,,270,280 max,28,,206000,80000,0.3,7860,,Structural deep-drawing steel,
DIN,153048B527FE42908AB60A008FAA0F44,DIN USt34-2,,330,195,28,,206000,80000,0.3,7860,,Structural steel,
DIN,5036373A6396468E901409826B62E7D6,DIN St34-2BK,,410,320,6,,206000,80000,0.3,7860,,Structural steel,
DIN,46D4E5EB4CDB47AB839368AC95D7AF58,DIN St37.0,,350,225,25,,206000,80000,0.3,7860,,Structural steel,
DIN,95C62314D552429FA1095D4F802F99A6,DIN HI,,360,225,25,,206000,80000,0.3,7860,,Heat-resistant steel,
DIN,6CA0A8468F464BE3A8AE9D2C9DDDCAB3,DIN St37-2,,340,225,26,,206000,80000,0.3,7860,,Structural steel,
DIN,92592623D229456BAC231D80C7CDBBCB,DIN St37-2BK,,440,350,6,,206000,80000,0.3,7860,,Structural steel,
DIN,47CC051C3B764C7E85720C46AD2EBC1C,DIN RSt37-2,,340,225,26,,206000,80000,0.3,7860,,Structural steel,
DIN,460865409E8F4CA695EAEF6780D22D29,DIN St37-3,,340,225,26,,206000,80000,0.3,7860,,Structural steel,
DIN,C8ED00D82DF54A9D96C357AF4F8EAF41,DIN HII,,410,255,23,,206000,80000,0.3,7860,,Heat-resistant steel,
DIN,1291522DB47944A086849FC9279F7C26,DIN St44-2,,410,265,22,,206000,80000,0.3,7860,,Structural steel,
DIN,060B53CEBC6148B48B83E603E5F55686,DIN St44.0,,420,265,21,,206000,80000,0.3,7860,,Structural steel,
DIN,B800C69322CC4B758C436882825C2998,DIN St44-3,,410,265,22,,206000,80000,0.3,7860,,Structural steel,
DIN,DE3BBE82780444C4A14D8D940120CBB4,DIN St50-2,,470,285,20,,206000,80000,0.3,7860,313,Structural steel,141
DIN,9D142F88A1334581B35A1C9D8B1F8649,DIN St52-3,,490,345,22,,206000,80000,0.3,7860,,Structural steel,
DIN,E8C08C4798D6433B93782FE4443B80D3,DIN St52.0,,500,345,21,,206000,80000,0.3,7860,,Structural steel,
DIN,C9E238938A98409DB2F15524021B07E0,DIN St52-3BK,,590,470,4,,206000,80000,0.3,7860,,Structural steel,
DIN,7771FA0D03754033B2E18BA6731562C3,DIN St60-2,,570,325,16,,206000,80000,0.3,7860,375,Structural steel,169
DIN,ADB03AA31129495E8E1FBC6F039C6B25,DIN St70-2,,670,355,11,,206000,80000,0.3,7860,437,Structural steel,197
DIN,2E35C06B85C746159D01D9ACC5F2E753,DIN Ck10,case-hardened,440,275,,,206000,80000,0.3,7860,1300,Case-hardening steel,670
DIN,EF9F8066CC454980B17BC7EFDC390D93,DIN Ck15,case-hardened,495,295,,,206000,80000,0.3,7860,1300,Case-hardening steel,670
DIN,8C6C540279BD498A99B82EDFF052CEBD,DIN Ck22,,500,300,22,,206000,80000,0.3,7860,,Heat-treatment steel,
DIN,D6D0B490B8B2419183D7BCF2129C43FC,DIN Ck25,,500,320,21,,206000,80000,0.3,7860,,Heat-treatment steel,
DIN,C514F71B343148CCA28673A84DE9AF95,DIN Ck30,,550,350,20,,206000,80000,0.3,7860,,Heat-treatment steel,
DIN,86B945E2C1724C33A3587436B716C7B2,DIN Ck35,,600,370,19,,206000,80000,0.3,7860,,Heat-treatment steel,
DIN,5C4FF234703545289EE19A0833101B5E,DIN Cf35,,580,360,19,,206000,80000,0.3,7860,,Hardening steel,
DIN,398C1E1FD3E04EDD8BFA0F64CA7DB4E3,DIN Ck40,heat treated,630,400,18,,206000,80000,0.3,7860,,Heat-treatment steel,
DIN,9E0DD94A67B54CDD9C790D1BF3907F4D,DIN Ck45,normalized,535,320,16,,206000,80000,0.3,7860,337,Heat-treatment steel,152
DIN,87E9DC38DF644E869AFDDA1DC8DFF406,DIN Ck45,heat treated,650,430,16,,206000,80000,0.3,7860,426,Heat-treatment steel,192
DIN,1BB6F38364A249D0BE83019F28A7D732,DIN Cf45,,660,410,16,,206000,80000,0.3,7860,,Hardening steel,
DIN,4A9342B25BD74BD2A1DA32574D54326B,DIN Ck50,face hardened,700,460,15,,206000,80000,0.3,7860,1210,Heat-treatment steel,610
DIN,BA9CC68145EA469B878B8F69081B1F75,DIN Cf53,,690,430,14,,206000,80000,0.3,7860,,Hardening steel,
DIN,BC22FCA532E240DF80FA93C5E93493FD,DIN Ck55,heat treated,750,500,14,,206000,80000,0.3,7860,,Heat-treatment steel,
