Repository: Computational-Materials-L-D/polymer-mech-prop-model

# polymer-mech-prop-model
Data from Instron Mechanical Testing of Polymers

File: MechanicalPropertiesMetals.csv (part 3 of 5)
Std,ID,Material,Heat treatment,Su,Sy,A5,Bhn,E,G,mu,Ro,pH,Desc,HV
DIN,AC779B077202436BB66B8EFAD451F5DD,DIN Ck60,normalized,680,400,13,,206000,80000,0.3,7860,420,Heat-treatment steel,190
DIN,817CE32212934D66984CD889FCAB0890,DIN Ck60,heat treated,800,520,13,,206000,80000,0.3,7860,480,Heat-treatment steel,225
DIN,F7F9DEA5FDFB45D39AA5E4035F90FA3D,DIN Ck60,nitro-carburized,800,520,13,,206000,80000,0.3,7860,1240,Heat-treatment steel,630
DIN,2EAB133B84AD44AA96A30F0218CDCE42,DIN 17Mn4,,460,290,22,,206000,80000,0.3,7860,,Heat-resistant steel,
DIN,FFBC4E94E5F448D3B038350B5D4F6092,DIN 28Mn6,,690,490,15,,206000,80000,0.3,7860,,Heat-treatment steel,
DIN,A5F18F6ADFDA486EAC6B0C9D6C414A9C,DIN 17Cr3,,590,340,13,,206000,80000,0.3,7860,,Case-hardening steel,
DIN,D46C2765CB1A45DABA3B8B320EA26CE4,DIN 34Cr4,,800,590,14,,206000,80000,0.3,7860,,Heat-treatment steel,
DIN,CBE804E8EDD24674B4845427E0D7F1E9,DIN 37Cr4,heat treated,850,630,13,,206000,80000,0.3,7860,590,Heat-treatment steel,270
DIN,79234A5681094DFEB5322196ED69FBB0,DIN 37Cr4,face hardened,850,630,13,,206000,80000,0.3,7860,1210,Heat-treatment steel,610
DIN,87E460E8514848A5979B5C0EE40875F7,DIN 37Cr4,nitro-case-hard.,1700,1300,13,,206000,80000,0.3,7860,1240,Heat-treatment steel,630
DIN,E296EBBDE42B41F79772BEFCD98C8FB2,DIN 38Cr4,,830,630,13,,206000,80000,0.3,7860,,Hardening steel,
DIN,018AB2D4F4BF4C059822204F2B34036B,DIN 41Cr4,,900,660,12,,206000,80000,0.3,7860,,Heat-treatment steel,
DIN,808F0457BD5048C6B243839C90D796E7,DIN 42Cr4,,880,670,12,,206000,80000,0.3,7860,,Hardening steel,
DIN,C6D2296C3D724B26843190B898FBEA66,DIN 37CrS4,,850,630,13,,206000,80000,0.3,7860,,Heat-treatment steel,
DIN,4355A43BF3624316B39C5E175EFAEE57,DIN 41CrS4,,880,665,12,,206000,80000,0.3,7860,,Heat-treatment steel,
DIN,23D1D92AC5F144C98FFC11C4F7F61F06,DIN 55Cr3,heat treated,1450,1270,6,,206000,80000,0.3,7860,,Spring steel,
DIN,E7E8267080CB49159F0667806C88FFAE,DIN 16MnCr5,case-hardened,900,680,10,,206000,80000,0.3,7860,1300,Case-hardening steel,670
DIN,A26ABE82DCCB41F882C7ADD8BE05D5A6,DIN 20MnCr5,,980,680,8,,206000,80000,0.3,7860,,Case-hardening steel,
DIN,18A461D0377E48D09A0A54EC633B1053,DIN 54SiCr6,heat treated,1370,1180,7,,206000,80000,0.3,7860,,Spring steel,
DIN,6149B8C0E9D9402F97F6FA4225A8C9A6,DIN 15Mo3,,440,270,24,,206000,80000,0.3,7860,,Heat-resistant steel,
DIN,548FA7C3DA3E4D77BA606B9FC2462B3E,DIN 13CrMo4,,450,295,20,,206000,80000,0.3,7860,,Heat-resistant steel,
DIN,3E35A028495C4529BE06B3BE70671837,DIN WTSt52-3,,490,345,22,,206000,80000,0.3,7860,,Structural steel,
DIN,BADCBF83DAE549AF971A538D56499070,DIN 25CrMo4,,800,600,14,,206000,80000,0.3,7860,,Heat-treatment steel,
DIN,F5DD0CE18CCA4AB0963DC070B3FDE622,DIN 34CrMo4,,900,650,12,,206000,80000,0.3,7860,,Heat-treatment steel,
DIN,62B92DCEAA254E9CACC84EBA2B3D62C2,DIN 42CrMo4,,1000,750,11,,206000,80000,0.3,7860,,Heat-treatment steel,
DIN,017E161FC1AB481BAA3085A93FBB348D,DIN 41CrMo4,,980,760,11,,206000,80000,0.3,7860,,Hardening steel,
DIN,A6CADCF413164B0BA1A25D170A349604,DIN 49CrMo4,,880,690,12,,206000,80000,0.3,7860,,Hardening steel,
DIN,AAB410FF9584401AB8D5496136B30582,DIN 30CrV9,nitrided,800,600,,,206000,80000,0.3,7860,1360,Nitrided steel,720
DIN,F602C0CB5D64499391D247D56AAC63C4,DIN 42CrV6,heat treated,980,850,,,206000,80000,0.3,7860,800,Heat-treatment steel,380
DIN,E6148F6E86804EA39789EB3C25E764B1,DIN 42CrV6,face hardened,980,850,,,206000,80000,0.3,7860,1210,Heat-treatment steel,610
DIN,2D0193ACC9B24753A7BF3C717ABB7297,DIN 50CrV4,heat treated,1370,1180,8,,206000,80000,0.3,7860,,Spring steel,
DIN,35908EEF82FA4FB0B26745D38E6F2869,DIN 10CrMo9-10,,480,300,18,,206000,80000,0.3,7860,,Heat-resistant steel,
DIN,106995BA190344E19AFB67748C8552D2,DIN 41CrAlMo7,,930,735,12,,206000,80000,0.3,7860,,Nitrided steel,
DIN,E69F23C5E3BB412D9DA061F86BD84B08,DIN 32CrMo12,,1230,1030,9,,206000,80000,0.3,7860,,Heat-treatment steel,
DIN,1148310FC45847F885F33111221D8935,DIN 31CrMo12,,1000,750,11,,206000,80000,0.3,7860,,Nitrided steel,
DIN,2D84CF3A0A1A488BAC8C15B9583815E9,DIN 17CrNiMo6,,1080,785,8,,206000,80000,0.3,7860,,Case-hardening steel,
DIN,F405DAFDFAA84640BA5DE23442FB6C64,DIN 10Ni14,,490,355,22,,206000,80000,0.3,7860,,Structural steel,
DIN,0BAB34FE953946D6B92D4AADB8484755,DIN 34CrNiMo6,,1100,900,10,,206000,80000,0.3,7860,,Heat-treatment steel,
DIN,D10071F738114EA3A8DAB3F35292FF5F,DIN 30CrNiMo8,,1250,1050,9,,206000,80000,0.3,7860,,Heat-treatment steel,
DIN,39CBE7CC69134E52A9F51BDF30DD2E23,DIN 12Ni19,,530,390,20,,206000,80000,0.3,7860,,Structural steel,
DIN,0E0A43E9812245E69548E949D588DAEE,DIN X8Ni9,,680,585,18,,206000,80000,0.3,7860,,Structural steel,
DIN,628657BBE8014D89827B813875ADAD00,DIN X6Cr13,,400,250,20,,206000,80000,0.3,7860,,Stainless steel,
DIN,295573032E8640EF91D5012A85CE17D1,DIN X6Cr17,,450,270,20,,206000,80000,0.3,7860,,Stainless steel,
DIN,6A48AEBF08924431B12DFDAB344CBEE9,DIN X10Cr13,,600,420,18,,206000,80000,0.3,7860,,Stainless steel,
DIN,DC25B5D2FCFC485A9EFBCAE206C76F27,DIN X20Cr13,,650,450,14,,206000,80000,0.3,7860,,Stainless steel,
DIN,5F3256712F114411887EEC9780C0D94F,DIN X30Cr13,,800,600,11,,206000,80000,0.3,7860,,Stainless steel,
DIN,203736B8838A4EE9BEA1883B9A95DBB8,DIN X45CrSi93,,900,700,14,,206000,80000,0.3,7860,,Heat-resistant steel,
DIN,6C4F4BDA088B4F36A8E809EDB80E04B3,DIN X6CrAl13,,400,250,20,,206000,80000,0.3,7860,,Stainless steel,
DIN,37C3E72BAF744E028DADFDE7E246961C,DIN X20CrNi172,,750,550,14,,206000,80000,0.3,7860,,Stainless steel,
DIN,B41AFDB601F440E9A14E47573E5892AF,DIN X85CrMoV182,,1000,800,7,,206000,80000,0.3,7860,,Stainless steel,
DIN,9B053F4E56E845EF8295E4A285397E0E,DIN X5CrNi1810,,500,195,45,,206000,80000,0.3,7860,,Stainless steel,
DIN,0A8BCDF382474A5EAA67736E4AFE8399,DIN X10CrNiS189,,500,195,35,,206000,80000,0.3,7860,,Stainless steel,
DIN,41074C92CC2E433EA5CE8790FBB0877F,DIN X6CrNiTi1810,,500,200,40,,206000,80000,0.3,7860,,Stainless steel,
DIN,F4C192049277430C876F6626D3D46626,DIN X2CrNi1911,,460,180,45,,206000,80000,0.3,7860,,Stainless steel,
DIN,F69AEB2481DA4C0CB6D710A90ED5D243,DIN X2CrNiN1810,,550,270,40,,206000,80000,0.3,7860,,Stainless steel,
DIN,3F4672A8B7E641D3ADD6704197F09BC4,DIN X5CrNiMo17122,,510,205,40,,206000,80000,0.3,7860,,Stainless steel,
DIN,263AE97BC29342EE8CEB18991CFB1E52,DIN X6CrNiMoTi17122,,500,210,35,,206000,80000,0.3,7860,,Stainless steel,
DIN,8ED00023D84045898C15D0D060B8E14B,DIN X2CrNiMo17132,,490,190,40,,206000,80000,0.3,7860,,Stainless steel,
DIN,1DC972DDDF644E2DA1DD6196F0F5CEB6,DIN X2CrNiMo18143,,490,190,35,,206000,80000,0.3,7860,,Stainless steel,
DIN,6363DF516C5D4E189029B7E6AAD1AC9F,DIN X5CrNiMo17133,,510,205,40,,206000,80000,0.3,7860,,Stainless steel,
DIN,64D59CE9736142A6A95E9494EDA35736,DIN X2CrNiMoN17122,,580,280,40,,206000,80000,0.3,7860,,Stainless steel,
DIN,AF88CF32573E4E10A619AEC9D9DC27B9,DIN X2CrNiMoN17133,,580,295,40,,206000,80000,0.3,7860,,Stainless steel,
DIN,B6FF6CED94CD4037A777F44672FD1A20,DIN X2CrNiMoN17135,,580,285,35,,206000,80000,0.3,7860,,Heat-resistant steel,
DIN,EAAEB66F2BC64E3F85B747F1BB1C86D6,DIN X8CrMnNi188,,590,295,45,,206000,80000,0.3,7860,,Stainless steel,
DIN,73FFC08359D84E30961BBB085E50F5C3,DIN X53CrMnNiN219,,950,580,8,,206000,80000,0.3,7860,,Heat-resistant steel,
DIN,315D13BE33A64CD381800BBED59F1D98,DIN GG - 15,,150,150,,,85000,34000,0.25,7160,270,Grey cast iron,190
DIN,B9D2881D5CCF445E94B9D329EA0FC072,DIN GG - 20,,200,200,,,85000,34000,0.25,7160,340,Grey cast iron,210
DIN,39B4E041AEFE4513992D38FF49625B0C,DIN GG - 25,,250,250,,,85000,34000,0.25,7160,400,Grey cast iron,230
DIN,421CD252FD114CF59B4B1EA2BDA1E792,DIN GG - 30,,300,300,,,85000,34000,0.25,7160,460,Grey cast iron,250
DIN,671C969C73D845AB99728BAEFF4FE7BA,DIN GG - 35,,350,350,,,85000,34000,0.25,7160,520,Grey cast iron,260
DIN,B4E67D1F8B5C4102929F06003EC9D570,DIN GGG - 50,,500,320,,,169000,70000,0.2,7160,400,Nodular cast iron,180
DIN,F22AF5BA4B864B409D0617B664502E51,DIN GGG - 60,,600,370,,,169000,70000,0.2,7160,480,Nodular cast iron,210
DIN,D2E88FD9BB6849A69C01DEAF48A64170,DIN GGG - 70,,700,420,,,169000,70000,0.2,7160,560,Nodular cast iron,230
DIN,7C0C12B6DF9F4687B8A3D2426801747B,DIN GGG - 80,,800,480,,,169000,70000,0.2,7160,600,Nodular cast iron,240
DIN,19680BEF68984882AAEAAC894650F1C5,DIN GTS - 40,,400,180,4,,160000,64000,0.27,7160,300,Malleable cast iron,220
DIN,39F59032E799471AB11F855D01D3AB23,DIN GTS - 50,,500,260,4,,160000,64000,0.27,7160,370,Malleable cast iron,230
BS,75D52A8C440D479089A42EA73CDA8B7D,BS 230M07,,430,300,8,,206000,80000,0.3,7860,,Free-cutting steel,
BS,80BB6BEED53048A49BA680CBB5400394,BS 212M36,,635,370,18,,206000,80000,0.3,7860,,Free-cutting steel,
BS,0DEB09DD2058411FB5B89B9A937D0DB2,BS CR3GP,,280,140,32,,206000,80000,0.3,7860,,Free-drawing steel,
BS,45DDDDC410AE4593AC71EF32DDB031BB,BS CR2PL,,280,140,34,,206000,80000,0.3,7860,,Free-drawing steel,
BS,AE2436BCFA414E55A6751E8DC734F1C1,BS CR4GP,,280,140,,,206000,80000,0.3,7860,,Free-drawing steel,
BS,0B4CAFB4A1494962894DF9D4C1C6B979,BS CEW2BK,,420,355,6,,206000,80000,0.3,7860,,Structural steel,
BS,35367EBEC90145EBA0714768C3021E3D,BS CFS3NBK,,360,215,24,,206000,80000,0.3,7860,,Structural steel,
BS,7486F3A4E4914BB998B31D31D2631839,BS Grade 360,,360,225,25,,206000,80000,0.3,7860,,Heat-resistant steel,
BS,DCC947E951F34314BAC53803D040A81D,BS CEW3BK,,450,360,6,,206000,80000,0.3,7860,,Structural steel,
BS,C4EA4D96CA964ED495B520A7980424D6,BS 40B,,340,225,26,,206000,80000,0.3,7860,,Structural steel,
BS,02EC7AD97AD045F58041835975A7E00A,BS 40C,,340,225,26,,206000,80000,0.3,7860,,Structural steel,
BS,7217DB29FEA64BE79991220CA0C37198,BS Grade 430,,410,225,23,,206000,80000,0.3,7860,,Heat-resistant steel,
BS,0834785AEF91469BBB827349BCE7FDF4,BS 43B,,430,245,22,,206000,80000,0.3,7860,,Structural steel,
BS,2C9014DF534A4AF994FB347639CAC8C4,BS CFS6NBK,,460,280,21,,206000,80000,0.3,7860,,Structural steel,
BS,2A596BF1A0264F6AA8912F95B04C03F0,BS 43D,,430,245,22,,206000,80000,0.3,7860,,Structural steel,
BS,2C5F755936634A42AB7CE6B0CE3BACC1,BS 50B,,490,355,20,,206000,80000,0.3,7860,310,Structural steel,140
BS,D7CD41EB8C804FD8A0606A3B14BE0037,BS 50C,,490,355,20,,206000,80000,0.3,7860,,Structural steel,
BS,8FA9F4D20A8C4EECB7BAFF960DC7283B,BS 50D,,490,355,20,,206000,80000,0.3,7860,,Structural steel,
BS,3E70C0D41B894904937B577F2A82711A,BS CFS8NBK,,540,340,18,,206000,80000,0.3,7860,,Structural steel,
BS,500F402474A14F549BE14D6B3E046111,BS CEW5BK,,600,480,4,,206000,80000,0.3,7860,,Structural steel,
BS,D974FBBAF91F4404B3EE6F467D22396D,BS 55C,,550,430,19,,206000,80000,0.3,7860,370,Structural steel,165
BS,A343C36BE2644119AE9A1006816D700E,BS 55E,,550,430,19,,206000,80000,0.3,7860,370,Structural steel,165
BS,E734157F9FBD4939AFF3341432BAEB1A,BS 070M26,,490,245,20,,206000,80000,0.3,7860,,Heat-treatment steel,
BS,F2EF47866E394D26B4F475D7F3268AC3,BS 080M30,,550,310,18,,206000,80000,0.3,7860,,Heat-treatment steel,
BS,2865648283A7480CA34BD5B0EC5D8785,BS 080M36,,625,370,16,,206000,80000,0.3,7860,,Heat-treatment steel,
BS,AE1BF9864AEA43DABAE352F9F30A1E94,BS 080A35,,625,370,16,,206000,80000,0.3,7860,,Hardening steel,
BS,01EBF32EDED24F6D9DCB9E123851857B,BS 080M40,,625,355,16,,206000,80000,0.3,7860,,Heat-treatment steel,
BS,DE550B472460410299C1E22E9A83DB1D,BS 080M46,,625,340,16,,206000,80000,0.3,7860,400,Heat-treatment steel,180
BS,14F96F25166A42439BF253A0A93F9800,BS 060A47,,700,400,14,,206000,80000,0.3,7860,,Hardening steel,
BS,1B7045AE71C94EE2B973B0A0ADA74EE6,BS 080M50,,625,360,15,,206000,80000,0.3,7860,,Heat-treatment steel,
BS,2B20E451315B4505A031289E09F6FD98,BS 060A57,,775,450,14,,206000,80000,0.3,7860,,Hardening steel,
BS,293F1DF9DBA846C5BB5383CDD2A4F051,BS 070M55,,775,450,14,,206000,80000,0.3,7860,,Heat-treatment steel,
BS,5A4FCD16440844BCAA6F86F6F2ED5CE8,BS 150M19,,550,325,18,,206000,80000,0.3,7860,,Heat-treatment steel,
BS,81E6CA9AA5EA4282A2C35356AA77190F,BS 251A58,heat treated,1300,1100,6,,206000,80000,0.3,7860,,Spring steel,
BS,38BA4687674943F88E69AADF4B11C03A,BS 530A36,,700,510,17,,206000,80000,0.3,7860,500,Heat-treatment steel,230
BS,A573913C110948EEB6A81946B4922E5D,BS 530M40,heat treated,775,570,15,,206000,80000,0.3,7860,,Heat-treatment hardening steel,
BS,BC178276A1D54F8EA3B4617E9D08F77C,BS 530M40,face hardened,850,665,13,,206000,80000,0.3,7860,1210,Heat-treatment hardening steel,610
BS,04BED8AD04184C4BA75D239F030C4665,BS 525A60,heat treated,1380,1180,6,,206000,80000,0.3,7860,,Spring steel,
BS,4AE1DD81FC064300B3EC6A0C4AB9A93D,BS 708A25,,850,665,13,,206000,80000,0.3,7860,,Heat-treatment steel,
BS,23D76C96B0EE4AD68298AFAF51A8E4B4,BS 708A37,,850,665,13,,206000,80000,0.3,7860,,Heat-treatment steel,
BS,456E757EF05D47D4A15AA19E2000A21D,BS 708M40,heat treated,850,665,13,,206000,80000,0.3,7860,,Heat-treatment hardening steel,
BS,1012817F644D41CFB9913D6830C79CEA,BS 708M40,face hardened,925,740,12,,206000,80000,0.3,7860,1210,Heat-treatment hardening steel,610
BS,8D4AADB71DE54BA1B321B6976432F2D4,BS 735A51,heat treated,1370,1180,6,,206000,80000,0.3,7860,,Spring steel,
BS,6FEC26ACDFAB4904AE30C09EF84E4C8E,BS 905M39,nitrided,775,570,15,,206000,80000,0.3,7860,1360,Nitrided steel,720
BS,0F9770F3EA654AD384F5041C9D10373D,BS 722M22,,850,665,13,,206000,80000,0.3,7860,,Heat-treatment steel,
BS,EDED3AECAEF7435C8F87718F355C13C4,BS 722M24,nitrided,850,685,13,,206000,80000,0.3,7860,1360,Nitrided steel,720
BS,07747B01E7EA411FA26300F4511B9D2B,BS 817M40,heat treated,1075,925,11,,206000,80000,0.3,7860,,Heat-treatment steel,
BS,ABD4A0740F21403FAC2247080232062C,BS 403S17,,420,245,20,,206000,80000,0.3,7860,,Heat-resisting stainless steel,
BS,C13F709B439946F98FA84910E588F615,BS 410S21,,550,340,15,,206000,80000,0.3,7860,,Stainless steel,
BS,BF4AE013B68C4138A3132DCCF768DA22,BS 420S37,,700,490,11,,206000,80000,0.3,7860,,Stainless steel,
BS,22EA81A0B1904D9CA5207F4733E87A14,BS 430S17,,430,245,20,,206000,80000,0.3,7860,,Stainless steel,
BS,A70E929E35A4473F886D61E2373D5331,BS 401S45,,900,685,14,,206000,80000,0.3,7860,,Heat-resistant steel,240
BS,7286C586786C46C1BB6AF87F846A700F,BS 431S29,,850,635,11,,206000,80000,0.3,7860,,Stainless steel,
BS,42AFC27D7763421DA2513E58C7948D3E,BS 304S15,,480,195,40,,206000,80000,0.3,7860,,Stainless steel,
BS,DE04F22800C443C580B4D2158A0B4DB0,BS 303S31,,510,190,40,,206000,80000,0.3,7860,,Stainless steel,
BS,72B583C497E74CAF8165DC5D1B1812ED,BS 321S31,,490,195,40,,206000,80000,0.3,7860,,Stainless steel,
BS,0D90EDA85A5F4EB08749068A009B58BB,BS 304S11,,480,180,40,,206000,80000,0.3,7860,,Stainless steel,
BS,5A8104E593A84702AAF43A589C484DD1,BS 310S31,,510,205,40,,206000,80000,0.3,7860,,Heat-resistant steel,
BS,A796DA2908F54745921497E0D127941E,BS 316S11,,490,190,40,,206000,80000,0.3,7860,,Heat-resisting stainless steel,
BS,CBDE813232064B41997A3C2F745A9455,BS 316S31,,510,205,40,,206000,80000,0.3,7860,,Stainless steel,
BS,4680262FEB4A4FC8A8C3CB694A3ACD13,BS 349S54,,950,580,8,,206000,80000,0.3,7860,,Heat-resistant steel,
BS,86F6C89E0E6C460896C217BD13D227F2,Grey cast iron,,150,150,,,85000,34000,0.25,7160,270,Grey cast iron,190
BS,3D9E7890661246A4B0695F57B5B0E928,Grey cast iron,,200,200,,,85000,34000,0.25,7160,340,Grey cast iron,210
BS,8C25BAE9266745C9A6C346BF8A7FEAB2,Grey cast iron,,250,250,,,85000,34000,0.25,7160,400,Grey cast iron,230
BS,6424907FA7D5403B8939E9E41E463036,Grey cast iron,,300,300,,,85000,34000,0.25,7160,460,Grey cast iron,250
BS,C18AF1D1F41147888EFD60CB0062549F,Grey cast iron,,350,350,,,85000,34000,0.25,7160,520,Grey cast iron,260
BS,C2B99A98DD704343B6D8B20DD446509E,Nodular cast iron,,500,320,,,169000,70000,0.2,7160,400,Nodular cast iron,180
BS,26E4DB40EA2748799C24FEA7B75859F9,Nodular cast iron,,600,370,,,169000,70000,0.2,7160,480,Nodular cast iron,210
BS,90A3EBB6F59C44CBB60C1A37A84AF0F0,Nodular cast iron,,700,420,,,169000,70000,0.2,7160,560,Nodular cast iron,230
BS,AFADC0227D134D729262951DB0321342,Nodular cast iron,,800,480,,,169000,70000,0.2,7160,600,Nodular cast iron,240
BS,317662996418427C88ADEEFBC7918FB6,Malleable cast iron,,400,180,4,,160000,64000,0.27,7160,300,Malleable cast iron,220
BS,A7AF53FD316149678711552C14012834,Malleable cast iron,,500,260,4,,160000,64000,0.27,7160,370,Malleable cast iron,230
CSN,D7661E1A858C4AB6B0066BB624C7D3FD,CSN 10370,,350,200,,,206000,80000,0.3,7860,,Structural steel,
CSN,752BBEB335E749FB934A6538F7B65D41,CSN 11110,,400,226,24,,206000,80000,0.3,7860,,Free-cutting steel,
CSN,BABA28E25972478490DECA95179DBB2D,CSN 11110,normalized,471,373,8,,206000,80000,0.3,7860,,Free-cutting steel,
CSN,3A16734656314656A39D15FB6C5ACB13,CSN 11120,,400,255,22,,206000,80000,0.3,7860,,Free-cutting steel,
CSN,370F0432806344DCBBA8BB75DDCC91F4,CSN 11140,normalized,660,520,6,,206000,80000,0.3,7860,,Free-cutting steel,
CSN,1D63EED662084277BD79644AD7C7B12B,CSN 11301,,280,200,31,,206000,80000,0.3,7860,,Free-drawing steel,
CSN,854EF13992D046A9ADD93B0D1D4DAA46,CSN 11305,,290,215,36,,206000,80000,0.3,7860,,Free-drawing steel,
CSN,B4D9F92FAFC2476A8EDC9AE6BF5E440E,CSN 11321,,280,200,29,,206000,80000,0.3,7860,,Free-drawing steel,
CSN,6D78A3206DDC4526AF8DB6258EBC29E9,CSN 11343,,330,195,30,,206000,80000,0.3,7860,,Structural steel,
CSN,4D6AEBE5539340DCA0795CE8F15B4292,CSN 11353,,340,225,24,,206000,80000,0.3,7860,,Structural steel,
CSN,DB5C76F007DF477C87371EF0C52CCB00,CSN 11368,,350,225,26,,206000,80000,0.3,7860,,Heat-resistant steel,
CSN,00CEC88C0A774F8081254D2E4486EA9E,CSN 11373,,340,225,26,,206000,80000,0.3,7860,,Structural steel,
CSN,08CBB25EDC544416A785BE74DE6D4235,CSN 11378,,360,235,26,,206000,80000,0.3,7860,,Structural steel,
CSN,32EA85DB37E649CAA3012421660FC314,CSN 11418,,410,255,24,,206000,80000,0.3,7860,,Heat-resistant steel,
CSN,18A1DDA397B94D398194A0D2424BD3C6,CSN 11423,,420,240,22,,206000,80000,0.3,7860,,Structural steel,
CSN,AC927F8962CD4EA499C12C53270479AB,CSN 11448,,430,285,22,,206000,80000,0.3,7860,,Structural steel,
CSN,E1915739E73B425284DA612D17D919EC,CSN 11453,,440,265,20,,206000,80000,0.3,7860,,Structural steel,
CSN,F2F3E05E6BC5493C8B7A09BF552AE71D,CSN 11500,,490,265,19,,206000,80000,0.3,7860,313,Structural steel,141
CSN,3207F3443BC944D6A71BE094218A32EE,CSN 11503,,490,340,22,,206000,80000,0.3,7860,,Structural steel,
CSN,2DD5A71625024C9E96FA482F6A23CE4A,CSN 11523,normalized,510,345,23,,206000,80000,0.3,7860,,Structural steel,
CSN,16EB035812B44324BCD673AC0E1C3F0A,CSN 11600,,590,315,14,,206000,80000,0.3,7860,375,Structural steel,169
CSN,7C15C7F066F94306893EFA9BB9360CA1,CSN 11600,face hardened,590,315,14,,206000,80000,0.3,7860,1210,Structural steel,610
CSN,B3589CC8EF9A441AA52E0118F2DDC630,CSN 11700,,686,355,11,,206000,80000,0.3,7860,437,Structural steel,197
CSN,3C0A46967BE1471E9C80154AA48E323C,CSN 11700,face hardened,686,355,11,,206000,80000,0.3,7860,1210,Structural steel,610
CSN,9802A02A30884E78BFE92B588959CCD3,CSN 12010,case-hardened,490,325,16,,206000,80000,0.3,7860,1280,Case-hardening steel,771
CSN,7FBE7CDD68BD4827BE6CB8E1242E336D,CSN 12020,,550,350,12,,206000,80000,0.3,7860,,Case-hardening steel,
CSN,682A45A3B8F840F69DC62C751EEBA74F,CSN 12020,case-hardened,490,295,12,,206000,80000,0.3,7860,1300,Case-hardening steel,771
CSN,04DC15FE834F403D9D4CF400B2D09294,CSN 12024,,480,300,22,,206000,80000,0.3,7860,,Heat-treatment steel,
CSN,05829745D8D44E28A0C19EEBB50A33AF,CSN 12030,,500,320,21,,206000,80000,0.3,7860,,Heat-treatment steel,
CSN,8B858F398EFF4ECCBC07DCE18D567060,CSN 12031,,550,350,20,,206000,80000,0.3,7860,,Heat-treatment steel,
CSN,A875E1D07AA34B14A63AE63EE1C07479,CSN 12040,,600,370,19,,206000,80000,0.3,7860,,Heat-treatment steel,
CSN,B9CF9E072CAE4A9487D66ADFDECC59F8,CSN 12041,,630,400,18,,206000,80000,0.3,7860,,Heat-treatment hardening steel,
CSN,200B37DE443445FAA4388F72DDD0A838,CSN 12050,normalized,530,305,18,,206000,80000,0.3,7860,337,Heat-treatment hardening steel,152
CSN,EB9664C296164812BE5308AEF71BD443,CSN 12050,heat treated,640,390,18,,206000,80000,0.3,7860,426,Heat-treatment hardening steel,192
CSN,5134A9086DDC4CA58CB62F1DDB69161A,CSN 12051,,690,440,15,,206000,80000,0.3,7860,,Heat-treatment hardening steel,
CSN,3A9F4DBCD4514504AAD429A3951186AB,CSN 12060,,750,480,14,,206000,80000,0.3,7860,,Heat-treatment steel,
CSN,DA7DBCE9D78943369999A9D9F4E67B77,CSN 12061,heat treated,800,500,13,,206000,80000,0.3,7860,480,Heat-treatment steel,220
CSN,1E85BE23A7F24714B2D73874CEAB59BF,CSN 12071,heat treated,1770,1470,2,,206000,80000,0.3,7860,,Spring steel,606
CSN,E518BE37B85441789E82A00D5E8D8CFA,CSN 13030,,460,285,21,,206000,80000,0.3,7860,,Heat-resistant steel,
CSN,D4C62B03381F496290BC3D4AF3FA6BF4,CSN 13141,,690,490,15,,206000,80000,0.3,7860,,Heat-treatment steel,
CSN,2C6905335F7A41FEB4E74FC6BF9E8F48,CSN 13180,heat treated,1570,1320,5,,206000,80000,0.3,7860,,Spring steel,492
CSN,384DA5B37A2749CD914FDD72C3B2F35F,CSN 13220,normalized,670,430,20,,206000,80000,0.3,7860,,Heat - treating weldable steel,
CSN,06F490BB8D244A5BA8F3895B7F1377BC,CSN 13221,normalized,680,440,20,,206000,80000,0.3,7860,,Heat - treating weldable steel,
CSN,1029CA87EA944C6AA950206A5C7563C7,CSN 13240,,780,540,14,,206000,80000,0.3,7860,530,Heat-treatment steel,239
CSN,7B332A55B6D3414FB534A85C951B3571,CSN 13242,,880,685,12,,206000,80000,0.3,7860,,Heat-treatment steel,
CSN,0BC41A8309794912B659CC7B6DB9C709,CSN 13251,heat treated,1270,1080,6,,206000,80000,0.3,7860,,Spring steel,
CSN,5ABC833B24BA48ABA0780E851E4536FB,CSN 13270,heat treated,1420,1210,6,,206000,80000,0.3,7860,,Spring steel,451
CSN,DFC06C81A4C14137BDAA705AC21AB8E0,CSN 14120,,588,343,14,,206000,80000,0.3,7860,,Case-hardening steel,
CSN,AD915B0D96FC47478B9EBB7085F047D7,CSN 14140,heat treated,883,637,12,,206000,80000,0.3,7860,599,Heat-treatment carbonitriding hardening steel,277
CSN,83FA2F0623674B699D2282545F792329,CSN 14140,face hardened,932,785,12,,206000,80000,0.3,7860,1210,Heat-treatment carbonitriding hardening steel,610
CSN,EB8F03A50031447BAB40882262C24B09,CSN 14140,nitro-case-hard.,1716,1373,12,,206000,80000,0.3,7860,1240,Heat-treatment carbonitriding hardening steel,630
CSN,6A660927ED404768A5CD2847FF82AB6F,CSN 14141,,883,687,11,,206000,80000,0.3,7860,,Heat-treatment steel,
CSN,E8B880AB764A4F9D8A638EC807F113F0,CSN 14146,,932,785,12,,206000,80000,0.3,7860,,Heat-treatment steel,
CSN,BAEA4E2EBC1F4D75920461C87C729C6A,CSN 14148,,657,490,17,,206000,80000,0.3,7860,,Heat-treatment hardening steel,
CSN,5C14EF8D49D24D1FBC3C6C684948763C,CSN 14220,,900,680,10,,206000,80000,0.3,7860,,Case-hardening steel,
CSN,EF74302A92834C2682E6CFCB4C5FDF03,CSN 14220,case-hardened,785,588,10,,206000,80000,0.3,7860,1300,Case-hardening steel,800
CSN,C90C788C805D4147ABFD370456925229,CSN 14221,,981,686,8,,206000,80000,0.3,7860,,Case-hardening steel,
CSN,2A545C9ECB71499E8386FDC34C6C2DE2,CSN 14223,case-hardened,883,687,,,206000,80000,0.3,7860,1300,Case-hardening steel,670
CSN,8141DB0C951D4A0A926D524A0334C2C0,CSN 14230,case-hardened,981,794,,,206000,80000,0.3,7860,1300,Case-hardening steel,670
CSN,38D673E274C24473B1C276B309AE3056,CSN 14260,heat treated,1370,1175,7,,206000,80000,0.3,7860,,Spring steel,463
CSN,9AFF196AE4324ED3912DA059A8E3215D,CSN 14262,heat treated,1470,1275,6,,206000,80000,0.3,7860,,Spring steel,465
CSN,292F060254C4455F875D0F0B90640D86,CSN 15020,,440,265,24,,206000,80000,0.3,7860,,Heat-resistant steel,
CSN,C7CE2826803E4C408128F4F6BB7BAE40,CSN 15121,,430,295,20,,206000,80000,0.3,7860,,Heat-resistant steel,
CSN,FF2A4783912E442A8318F7AE266B8874,CSN 15127,,470,345,22,,206000,80000,0.3,7860,,Structural steel,
CSN,0D323F4BEB9E4948AA9E7D79F842808A,CSN 15130,,690,490,15,,206000,80000,0.3,7860,,Heat-treatment steel,
CSN,34702A70056143E78F52B5D87038ABE9,CSN 15131,,930,735,11,,206000,80000,0.3,7860,,Heat-treatment steel,
CSN,570E0AEA3F4C43B1940F45F657B5F587,CSN 15141,,880,665,12,,206000,80000,0.3,7860,,Heat-treatment steel,
CSN,1E6C35A6DEDF4DF8B9FAB70A0343BD86,CSN 15142,,1000,750,11,,206000,80000,0.3,7860,,Heat-treatment hardening steel,
CSN,A74A248857C247619ED42FB0899EE115,CSN 15217,,470,345,22,,206000,80000,0.3,7860,,Structural steel,
CSN,57D8B085DC9D4CAB8FDBF53EAB7EE4C6,CSN 15222,normalized,690,490,16,,206000,80000,0.3,7860,,High strength weldable steel,
CSN,8BE78BB91D31425A9FA6DCA4E7E8080C,CSN 15230,heat treated,1000,850,,,206000,80000,0.3,7860,,Heat-treatment nitrided steel,
CSN,F1863159D961412D983261D160296842,CSN 15230,Heat-treatment nitrided steel,780,635,,,206000,80000,0.3,7860,1360,Heat-treatment nitrided steel,720
CSN,F0C2CEDE8F094078927E546F496F91A4,CSN 15241,heat treated,1177,981,,,206000,80000,0.3,7860,796,Heat-treatment hardening steel,379
CSN,40AFCA2B21F74E238846D31A3326E63F,CSN 15241,heat treated,1716,1373,,,206000,80000,0.3,7860,1099,Heat-treatment hardening steel,540
CSN,693D02403B4E4CF7B78F7331181A6B60,CSN 15241,face hardened,1177,981,,,206000,80000,0.3,7860,1210,Heat-treatment hardening steel,610
CSN,D2C13AF6C2DF4DF09981877790E98045,CSN 15260,,900,700,11,,206000,80000,0.3,7860,,Hardening steel,
CSN,37BF4E537333483F92F99B14D39A7E6D,CSN 15313,,480,265,18,,206000,80000,0.3,7860,,Heat-resistant steel,
CSN,6FF182E35B814CEC8BDE2069BD38D096,CSN 15330,Heat-treatment nitrided steel,834,637,,,206000,80000,0.3,7860,1360,Heat-treatment nitrided steel,720
CSN,0DE715941D354FB5AA7CC63F4F6925E5,CSN 15340,,981,785,12,,206000,80000,0.3,7860,,Nitrided steel,
CSN,DA5EBAD9FB5645E3968B6D345277EB50,CSN 15432,,690,490,18,,206000,80000,0.3,7860,,Heat-treatment nitrided steel,
CSN,25838820E91047819DDE322E300D32D8,CSN 16220,case-hardened,883,637,12,,206000,80000,0.3,7860,1300,Case-hardening steel,771
CSN,B32C6452023E4F60A7F3F21FE4664206,CSN 16223,,835,590,12,,206000,80000,0.3,7860,,Case-hardening steel,
CSN,C61ABE047B114D0D8DC8F78CB713DFA9,CSN 16321,,880,635,9,,206000,80000,0.3,7860,,Case-hardening steel,
CSN,D373ABC2B07F40E9B03246966AB4C9F5,CSN 16326,,1080,785,8,,206000,80000,0.3,7860,,Case-hardening steel,
CSN,0829A7D8687C408AA22C10EC4B8E5727,CSN 16329,,440,285,24,,206000,80000,0.3,7860,,Structural steel,
CSN,28501D72F4DC4A9FA1CB4A6F868B78D8,CSN 16343,,1100,900,10,,206000,80000,0.3,7860,,Heat-treatment steel,
CSN,6DCF6963342F4600B9EA0778F7D9F809,CSN 16420,case-hardened,932,785,10,,206000,80000,0.3,7860,1300,Case-hardening steel,727
CSN,75C66ECB2FBC43C581BD39A867852B5F,CSN 16430,heat treated,1080,880,10,,206000,80000,0.3,7860,,Heat-treatment steel,
CSN,AEB126458B7E4A61A1AEDDED8287AE65,CSN 16527,,590,390,20,,206000,80000,0.3,7860,,Structural steel,
CSN,6BBE0D49855541AEABB5DCB24939F4EB,CSN 16640,heat treated,1569,1275,,,206000,80000,0.3,7860,1045,Heat-treatment steel,510
CSN,B7A8C8390B3446D6A44E1AFE4BEDF66E,CSN 17020,normalized,441,245,21,,206000,80000,0.3,7860,,Stainless steel,
CSN,C7FBE24001EC4209A1028D335F31F2B2,CSN 17021,normalized,590,415,20,,206000,80000,0.3,7860,,Stainless steel,
CSN,C4CAD1DBCF6D41F7859386FCFC2D17BF,CSN 17022,normalized,690,455,15,,206000,80000,0.3,7860,,Stainless steel,
CSN,16F3B2BFC6284AD0BC47B86D40F8EB3D,CSN 17023,normalized,740,495,14,,206000,80000,0.3,7860,,Stainless steel,
CSN,3B3FC581B8A14EA19DD114CE4AC8BED0,CSN 17040,normalized,440,265,18,,206000,80000,0.3,7860,,Stainless steel,
CSN,77A679AFD6E843988578CE612F90F4F1,CSN 17041,normalized,440,295,20,,206000,80000,0.3,7860,,Stainless steel,
CSN,53C1804272C5409283766ED247812947,CSN 17113,normalized,441,245,20,,206000,80000,0.3,7860,,Heat-resistant steel,
CSN,A5027A557A2C48D1B67070321B943812,CSN 17115,normalized,930,685,10,,206000,80000,0.3,7860,,Heat-resistant steel,
CSN,A69001FF84164B5588EF5A1EDCBD04E7,CSN 17125,normalized,460,270,15,,206000,80000,0.3,7860,,Heat-resisting stainless steel,
CSN,263BE14D7BFB49D292017CEB5B26A6A7,CSN 17145,normalized,800,560,14,,206000,80000,0.3,7860,,Stainless steel,
CSN,3AC594E9A229489E89900C44FC73C9CA,CSN 17150,normalized,900,650,14,,206000,80000,0.3,7860,,Stainless steel,
CSN,F77B764D8BE6413DA06BA4BC77EAD81B,CSN 17240,normalized,490,186,40,,206000,80000,0.3,7860,,Stainless steel,
CSN,651D04A0068A42F69E5E44FCE301BB60,CSN 17241,normalized,530,195,45,,206000,80000,0.3,7860,,Stainless steel,
CSN,0B13F5E98BF443E29FF78C5492B96A1C,CSN 17243,normalized,500,190,40,,206000,80000,0.3,7860,,Stainless steel,
CSN,BB6FCC0057F44567B485C3145B5163FB,CSN 17246,normalized,550,210,40,,206000,80000,0.3,7860,,Heat-resistant steel,
CSN,9E3327F24ADC45CC8CE9B145FEAC918C,CSN 17247,normalized,500,195,35,,206000,80000,0.3,7860,,Stainless steel,
CSN,45A71A3054364ED1A15E923C07502694,CSN 17248,normalized,500,205,26,,206000,80000,0.3,7860,,Stainless steel,
CSN,BAC76EEBD62745F8A7EFBBA36C2EC284,CSN 17249,normalized,440,175,40,,206000,80000,0.3,7860,,Stainless steel,
CSN,3699070D572F479DBC459037492AEB77,CSN 17251,normalized,650,350,40,,206000,80000,0.3,7860,,Heat-resistant steel,
CSN,2AA7848914EB4459975FC390A231EE8B,CSN 17253,normalized,700,350,26,,206000,80000,0.3,7860,,Heat-resistant steel,
CSN,423C4BB556F24A43A31C76B990C88912,CSN 17255,normalized,600,250,30,,206000,80000,0.3,7860,,Heat-resistant steel,
CSN,694A4083E7B24A31B9622E97ABC338BB,CSN 17256,normalized,500,230,30,,206000,80000,0.3,7860,,Heat-resistant steel,
CSN,67424346CF40493686753327AF959D44,CSN 17259,normalized,540,265,40,,206000,80000,0.3,7860,,Stainless steel,
CSN,6BE0AFED85484C78AAAF172E3574E5AD,CSN 17265,normalized,550,230,30,,206000,80000,0.3,7860,,Heat-resistant steel,
CSN,30DA2B0FA43E4CDCA1B6B20661035623,CSN 17346,normalized,550,205,50,,206000,80000,0.3,7860,,Stainless steel,
CSN,B8A6680CFE084B609F5A92ED0FD86CE1,CSN 17348,normalized,550,215,45,,206000,80000,0.3,7860,,Stainless steel,
CSN,3ED8501337E64261A21D85135E6D65EA,CSN 17359,normalized,540,275,40,,206000,80000,0.3,7860,,Stainless steel,
CSN,8F0A2C451F734FC0B179F0E5B7B059E6,CSN 17460,normalized,635,295,37,,206000,80000,0.3,7860,,Stainless steel,
CSN,BD311D6521CE4B0891AF68E593010401,CSN 17465,normalized,980,590,12,,206000,80000,0.3,7860,,Heat-resistant steel,
CSN,2027771B87F347B2ACDE214C4D189F23,CSN 17501,normalized,640,490,18,,206000,80000,0.3,7860,,Structural steel,
CSN,5DD753EDE31A46DF95541C6415DBEE06,CSN 422303,,360,240,,,169000,70000,0.2,7160,290,Nodular cast iron,140
CSN,A8B96C59993A4799AB967BCC23F86478,CSN 422304,,420,270,,,169000,70000,0.2,7160,340,Nodular cast iron,150
CSN,BC16650AE8DB4E8FAA01B8BA97B064EF,CSN 422305,,500,320,,,169000,70000,0.2,7160,400,Nodular cast iron,180
CSN,02E2F87FA2C8495EA1E5A000C8360791,CSN 422306,,600,370,,,169000,70000,0.2,7160,480,Nodular cast iron,210
CSN,2B94A61AB7B145CD887861F61DABC17D,CSN 422307,,700,420,,,169000,70000,0.2,7160,560,Nodular cast iron,230
CSN,0AFCAEACB18A413094FD6BBEBBB33058,CSN 422308,,800,480,,,169000,70000,0.2,7160,600,Nodular cast iron,240
CSN,C0BDB10A9D384DD2BC20BFAE193551DB,CSN 422410,,100,100,,,80000,32000,0.25,7160,190,Grey cast iron,170
CSN,ED4091A5F2A74FA18DC358833B127594,CSN 422415,,150,150,,,85000,34000,0.25,7160,270,Grey cast iron,190
CSN,7B01B6F42A724187B771D020A47C6736,CSN 422420,,200,200,,,91000,36400,0.25,7160,340,Grey cast iron,210
CSN,1D567C80CB2F4570B6E3AE479108699D,CSN 422425,,250,250,,,105000,42000,0.25,7160,400,Grey cast iron,230
CSN,6775D75F4BF74FD39C58610A50B206D0,CSN 422430,,300,300,,,110000,44000,0.25,7160,460,Grey cast iron,250
CSN,5B878211071A45CA9BF6A20C5CE7229D,CSN 422435,,350,350,,,115000,46000,0.25,7160,520,Grey cast iron,260
CSN,A138AEE30EE344628020468E5B9CC81E,CSN 422540,,400,180,4,,160000,64000,0.27,7160,300,Malleable cast iron,220
CSN,3ACE818248164777880BA472C8E88A83,CSN 422555,,580,300,4,,160000,64000,0.27,7160,430,Malleable cast iron,240
CSN,3270BB229B5E4453BD0271068AB02F35,CSN 422630,,363,200,25,,206000,80000,0.3,7160,,Carbon cast steel,105
CSN,8813715C67F14F34865BAB3811F70142,CSN 422640,,441,240,22,,206000,80000,0.3,7160,,Carbon cast steel,127
CSN,CEFAD4E4C80F4A2E9DD6F01721ECABE6,CSN 422650,,490,260,19,,206000,80000,0.3,7160,,Carbon cast steel,147
CSN,119AFD29295D46E58F2D0A9F78B3B595,CSN 242660,,588,300,10,,206000,80000,0.3,7160,,Carbon cast steel,167
CSN,C1D542A037EE4FB1A45BD459879079D7,CSN 422670,,686,350,6,,206000,80000,0.3,7160,,Carbon cast steel,193
CSN,2F6D798074A54D37AA2E199E08C671E0,CSN 422709,,530,300,,,206000,80000,0.3,7160,,Alloy cast steel,
CSN,7721896BB67C4CCDA25400CA27D207AF,CSN 422712,,422,250,25,,206000,80000,0.3,7160,,Alloy cast steel,120
CSN,7AC05927168C42ECACECEF29DA110574,CSN 422713,,490,290,20,,206000,80000,0.3,7160,,Alloy cast steel,140
CSN,D978D513855746EF9C1B0254F61CD469,CSN 422724,,637,420,15,,206000,80000,0.3,7160,,Alloy cast steel,190
CSN,F6F9EF914E124CE49BE7891BDCDEAC1C,CSN 422735,,785,520,5,,206000,80000,0.3,7160,,Alloy cast steel,235
CSN,D0C1D6C5F84248C082DD304A031E5CBF,CSN 422739,,830,550,,,206000,80000,0.3,7160,,Alloy cast steel,250
CSN,ED509ECB7171419EA0334BF083C3567E,CSN 422753,,981,650,3,,206000,80000,0.3,7160,,Alloy cast steel,300
CSN,AF922B67291945C9956EF2D4BA766652,CSN 422906,,550,390,,,206000,80000,0.3,7160,,Corrosion-proof cast steel,
CSN,34401E7E9B1642EFAE72AD0DE084DA87,CSN 422912,,500,320,,,206000,80000,0.3,7160,,Heat-resisting cast steel,
CSN,859E137DFFE04DFB8461352B0C002474,CSN 423042,,380,265,,,120000,45000,0.31,8800,,"Aluminum bronze, wrought CuAl5",
CSN,4087F3BE460F45E0867A6D3F4AB5FE6A,CSN 423044,,380,265,,,120000,45000,0.31,8800,,"Aluminum bronze, wrought CuAl9Mn2",
CSN,587D8BBFC1574EFBAA4F98FDD9A22681,CSN 423045,,380,265,,,120000,45000,0.31,8800,,"Aluminum bronze, wrought CuAl9Fe3",
CSN,F4EA505848784527A3EE92D93F7DBFE0,CSN 423047,,380,265,,,120000,45000,0.31,8800,,"Aluminum bronze, wrought CuAl10Fe4Ni4",
CSN,1C15B7832BE34F069BF4B7B3E6F3EA6D,CSN 423115,,180,160,,,105000,40000,0.31,8800,,"Tin bronze, cast CuSn5",
CSN,AC598EFC3BF1449EBCC741EA3BFD563D,CSN 423119,,180,160,,,105000,40000,0.31,8800,,"Tin bronze, cast CuSn10",
CSN,912E8971379D4093B4C795EA3BE9587B,CSN 423123,,180,160,,,105000,40000,0.31,8800,,"Tin bronze, cast CuSn12",
CSN,CDE3F912DA91420D8415F1D2BEDE1A50,CSN 423135,,150,120,,,105000,40000,0.31,8800,,"Red bronze, cast CuSn5Zn5Pb5",
CSN,FF3EFB0BF43C4631A6A0C57983787EE0,CSN 423137,,170,100,,,105000,40000,0.31,8800,,"Red bronze, cast CuSn8Zn6Pb3",
CSN,F1718157E6214ADD94D6951AF0D4DE3C,CSN 423145,,400,130,,,120000,45000,0.32,8800,,"Aluminum bronze, cast CuAl9Fe3",
CSN,3A0C044CD363433591DC44A41370F39E,CSN 423147,,400,130,,,120000,45000,0.32,8800,,"Aluminum bronze, cast CuAl10Fe4Ni4",
CSN,FF82575C911C4912A53C30C686EC1F66,CSN 423210,,330,100,,,100000,37000,0.34,8500,,"Brass, wrought CuZn30",
CSN,6E28130A64F149149AE39A1B6255F836,CSN 423212,,330,100,,,100000,37000,0.34,8500,,"Brass, wrought CuZn32",
CSN,3550D6C5984E4AE88445F840BBA39CF8,CSN 423213,,330,100,,,100000,37000,0.34,8500,,"Brass, wrought CuZn37",
CSN,09F1C1C04FD5467087E12BD8657AE377,CSN 423214,,330,100,,,100000,37000,0.34,8500,,"Brass, wrought CuZn32Pb1",
CSN,C2C61F5AF1914C7B9452ED3E7A511C53,CSN 423256,,350,255,,,100000,37000,0.34,8500,,"Brass, wrought CuNi15Zn21",
CSN,B6981ECDA26049DEA1A160322B4E4322,CSN 423311,,600,350,,,100000,37000,0.34,8500,,"Brass, cast CuZn35AlFe3Mn2",
CSN,D03194C50E95478A9B1ACCE0EC637552,CSN 424201,,400,230,11,,73000,26000,0.33,2700,,Aluminum Alloy Wrought AlCu4Mg,
CSN,37C3DC6995574699B4D1A8D7375711FE,CSN 424203,,430,230,12,,73000,26000,0.33,2700,,Aluminum Alloy Wrought AlCu4Mg,
CSN,C672729BC0ED45DBAFADEB6AEC8C9540,CSN 424204,,430,230,,,73000,26000,0.33,2700,,Aluminum Alloy Wrought AlCu2Mg,
CSN,8A7B805D106A481A90F2A3DA5A329DDF,CSN 424250,,340,190,12,,73000,26000,0.33,2700,,Aluminum Alloy Wrought AlCu4Mg1Mn1,
CSN,28B5BBCFF79241EE90433038032F3A5A,CSN 424401,,280,100,,,73000,26000,0.33,2700,,Aluminum Alloy Wrought AlMgSi1,
CSN,709299E63BFF489DB47DEF5F2ADD03FB,CSN 424413,,200,110,,,73000,26000,0.33,2700,,Aluminum Alloy Wrought AlMg3,
CSN,E654D3F2BB924C22B307E8F58E4C0ADC,CSN 424415,,200,110,,,73000,26000,0.33,2700,,Aluminum Alloy Wrought AlMg5,
GOST,F9CE22137C4A4D4195B6A92CE3BAACF0,Steel ST3KP GOST 380-94,,360,235,27,,201000,78000,0.29,7856,,Carbon structural steel,
GOST,1D1CB511543A4921886BE2581E392534,Steel ST3PC GOST 380-94,,370,245,26,,201000,78000,0.29,7856,,Carbon structural steel,
GOST,9954D727E97F4414BC774C42E9FC4D9D,Steel ST3CP GOST 380-94,,380,255,26,,201000,78000,0.29,7856,,Carbon structural steel,
GOST,62AD5ABD20E74E999871BE3CF3B5F741,Steel ST4KP GOST 380-94,,400,255,25,,201000,78000,0.29,7856,,Carbon structural steel,
GOST,D7592227331A449281254C31A90A7A61,Steel ST4PS GOST 380-94,,410,265,24,,201000,78000,0.29,7856,,Carbon structural steel,
GOST,25BFD35B0C854C22BE15137B39A43946,Steel ST4SP GOST 380-94,,410,265,24,,201000,78000,0.29,7856,,Carbon structural steel,
GOST,5A69A3E140E146D6AC367070A5E34EA9,Steel ST5PS GOST 380-94,,490,285,20,,201000,78000,0.29,7856,,Carbon structural steel,
GOST,025184CB58EE4C749267458D9104AFB1,Steel ST5SP GOST 380-94,,490,295,20,,201000,78000,0.29,7856,,Carbon structural steel,
GOST,429A9DAC123A4AA5B2CA1385C18250E6,Steel ST6PS GOST 380-94,,590,315,15,,201000,78000,0.29,7856,,Carbon structural steel,
GOST,1116CC20425347A68B79685310958168,Steel ST6SP GOST 380-94,,600,320,15,,201000,78000,0.29,7856,,Carbon structural steel,
GOST,B351E30EAA6E413C92B641DB526837F2,Steel S235 GOST 27772-88,,360,225,24,,206000,80000,0.3,7860,,Structural steel,
GOST,1F0F9A1FBCB4444AB4EBD723E356257E,Steel S245 GOST 27772-88,,370,235,25,,206000,80000,0.3,7860,,Structural steel,
GOST,FB23144EC68948B09B524FC7AE615DAD,Steel S255 GOST 27772-88,,370,245,25,,206000,80000,0.3,7860,,Structural steel,
GOST,2AD804404C34481DB2B1C5089AD251B7,Steel S285 GOST 27772-88,,390,265,23,,206000,80000,0.3,7860,,Structural steel,
GOST,B838F46E112C46739CEEE2EEB01F475D,Steel S345 GOST 27772-88,,450,325,21,,206000,80000,0.3,7860,370,Structural steel,
GOST,58C6D271E52444ED8D4FE427B3E2A29C,Steel S375 GOST 27772-88,,480,335,20,,206000,80000,0.3,7860,430,Structural steel,
GOST,AFF524303BC34C939AB87D315797F909,Steel 08 GOST 1050-88,normalized,320,196,33,131,203000,78000,0.3,7871,,Carbon structural quality steel,
GOST,0E3B9D5C6B1947D0B60EB45712A66B28,Steel 10 GOST 1050-88,normalized,330,205,31,143,206000,79000,0.3,7856,,Carbon structural quality steel,
GOST,E5E74C6401854E5691FCA764F325CE00,Steel 10 GOST 1050-88,case-hardened,400,250,8,,206000,79000,0.3,7856,1300,"Carbon structural quality steel, HRC59",
GOST,413A36D12C404315BE3CA37960BA4451,Steel 10 GOST 1050-88,Cold working,410,250,8,187,206000,79000,0.3,7856,,Carbon structural quality steel,
GOST,006B408E186248C78869092BCC9FEA49,Steel 10 GOST 1050-88,Annealing or high tempering,290,190,26,143,206000,79000,0.3,7856,,Carbon structural quality steel,
GOST,025DA00F535145A297CEA17F4FF59A22,Steel 15 GOST 1050-88,normalized,370,225,27,149,201000,78000,0.29,7850,,Carbon structural quality steel,
GOST,04239404B27043838221F8B9792DF134,Steel 15 GOST 1050-88,case-hardened,450,250,8,,201000,78000,0.29,7850,1300,"Carbon structural quality steel, HRC59",
GOST,0D2298230CDB4093912DF93FD6765328,Steel 15 GOST 1050-88,Cold working,440,340,8,197,201000,78000,0.29,7850,,Carbon structural quality steel,
GOST,CDA4158D9B4C4F8087277CCDF18FE0D3,Steel 15 GOST 1050-88,Annealing or high tempering,340,220,23,149,201000,78000,0.29,7850,,Carbon structural quality steel,
GOST,234AA82928E749C7BF0FE8F6DCCC0CA9,Steel 20 GOST 1050-88,normalized,410,245,25,163,212000,82000,0.29,7859,,Carbon structural quality steel,
GOST,AB43A86A11D54390AE1E6B7758882058,Steel 20 GOST 1050-88,case-hardened,500,300,,,212000,82000,0.29,7859,,"Carbon structural quality steel, HRC59",
GOST,F5B4D6ADDD5745899173A054C7ACB670,Steel 20 GOST 1050-88,Cold working,490,300,7,207,212000,82000,0.29,7859,,Carbon structural quality steel,
GOST,B9C266328EFB4F5C8401C76B6B9D8ED6,Steel 20 GOST 1050-88,Annealing or high tempering,390,240,21,163,212000,82000,0.29,7859,,Carbon structural quality steel,
GOST,F99112952A504558848A4D4F368EA4FD,Steel 25 GOST 1050-88,normalized,450,275,23,170,198000,77000,0.29,7820,,Carbon structural quality steel,
GOST,9F9439C0ECDF4816A3E6921860730EB0,Steel 25 GOST 1050-88,case-hardened,550,350,,,198000,77000,0.29,7820,,"Carbon structural quality steel, HRC58",
GOST,030EE6DC59454E1481D8867913955026,Steel 25 GOST 1050-88,Cold working,540,350,7,217,198000,77000,0.29,7820,,Carbon structural quality steel,
GOST,5BF1F589A58347D28EA7EED4E2CB73ED,Steel 25 GOST 1050-88,Annealing or high tempering,410,270,19,170,198000,77000,0.29,7820,,Carbon structural quality steel,
GOST,53B35D4123C84A48A2ED16E287A4C5A3,Steel 30 GOST 1050-88,normalized,490,295,21,179,200000,77000,0.3,7850,,Carbon structural quality steel,
GOST,6BE3A83BEF484EA8BFA90DE11D12BDE2,Steel 30 GOST 1050-88,Improved,600,350,,,200000,77000,0.3,7850,,Carbon structural quality steel,
GOST,13E67597A19540F185E61E3CE219E9B5,Steel 30 GOST 1050-88,Cold working,560,340,7,229,200000,77000,0.3,7850,,Carbon structural quality steel,
