Repository: Computational-Materials-L-D/polymer-mech-prop-model

# polymer-mech-prop-model
Data from Instron Mechanical Testing of Polymers

File: MechanicalPropertiesMetals.csv (part 4 of 5)
Std,ID,Material,Heat treatment,Su,Sy,A5,Bhn,E,G,mu,Ro,pH,Desc,HV
GOST,D75637F819E04799959137DC08E540EE,Steel 30 GOST 1050-88,Annealing or high tempering,440,290,17,179,200000,77000,0.3,7850,,Carbon structural quality steel,
GOST,D2A4BB5782904B559603A35E99308B9A,Steel 30 GOST 1050-88,Quenched and tempered,575,295,21,,200000,77000,0.3,7850,,Carbon structural quality steel,
GOST,47F574599F5447FA9DFF79F09745F1F4,Steel 35 GOST 1050-88,normalized,530,315,20,207,206000,79000,0.3,7826,,Carbon structural quality steel,
GOST,219B14E3954C4B3FA498E5DA6376FD30,Steel 35 GOST 1050-88,Improved,650,380,19,,206000,79000,0.3,7826,1210,Carbon structural quality steel,
GOST,EADE4C26118341AF90E30BC0FC904852,Steel 35 GOST 1050-88,Quenching and cooling in the water,1000,650,,,206000,79000,0.3,7826,,"Carbon structural quality steel, HRC35",
GOST,748008A88E4F475E93E718B5BF63E2EB,Steel 35 GOST 1050-88,Cold working,590,350,6,229,206000,79000,0.3,7826,,Carbon structural quality steel,
GOST,C62B81C1BC234A4EAFF434E892823ECD,Steel 35 GOST 1050-88,Annealing or high tempering,470,310,15,187,206000,79000,0.3,7826,,Carbon structural quality steel,
GOST,3264A045DE0E44518CC3B2BC02C71642,Steel 35 GOST 1050-88,Quenched and tempered,625,315,20,,206000,79000,0.3,7826,,Carbon structural quality steel,
GOST,006AB49B57FC4FB8AB678DC4F80C4A67,Steel 40 GOST 1050-88,normalized,570,335,19,217,212000,82000,0.29,7850,,Carbon structural quality steel,
GOST,47C3E943DC4F46098C63A6F1785CB420,Steel 40 GOST 1050-88,Improved,700,400,,,212000,82000,0.29,7850,,Carbon structural quality steel,
GOST,25776479B3CB4155B702CED75A03A939,Steel 40 GOST 1050-88,Quenching and cooling in the water,1000,650,,,212000,82000,0.29,7850,,"Carbon structural quality steel, HRC35",
GOST,FCC6552641914C54BFBA0D4B7FF7168C,Steel 40 GOST 1050-88,Cold working,610,380,6,241,212000,82000,0.29,7850,,Carbon structural quality steel,
GOST,D422D34D066C45E385573716BA00A67D,Steel 40 GOST 1050-88,Annealing or high tempering,510,330,14,197,212000,82000,0.29,7850,,Carbon structural quality steel,
GOST,440B231EFC604AC2B6B3836839FCC2EA,Steel 40 GOST 1050-88,Quenched and tempered,675,355,19,,212000,82000,0.29,7850,,Carbon structural quality steel,
GOST,9F831D56D30B4B8D857DEB597DFDC4BE,Steel 45 GOST 1050-88,normalized,600,355,16,220,200000,77000,0.3,7810,420,Carbon structural quality steel,
GOST,023B6609C8434E5BBEBFB03B9CDAA0EF,Steel 45 GOST 1050-88,Improved,750,450,16,,200000,77000,0.3,7810,1210,Carbon structural quality steel,
GOST,36A6CAE4BE48489498FB2C9591D9F8B2,Steel 45 GOST 1050-88,Quenching and cooling in the oil,900,650,,,200000,77000,0.3,7810,,"Carbon structural quality steel, HRC35",
GOST,199BA3A460EC4DA29DBC43D0FABD6438,Steel 45 GOST 1050-88,Quenching and cooling in the water,1000,700,,,200000,77000,0.3,7810,,"Carbon structural quality steel, HRC42",
GOST,82C20C2B1E234470A0EEC25E65DF94F9,Steel 45 GOST 1050-88,Quenching and cooling in the water,1200,950,,,200000,77000,0.3,7810,,"Carbon structural quality steel, HRC48",
GOST,5A5EEA773D294C6E90E7E6EEA6ABBC5F,Steel 45 GOST 1050-88,Quenching and heating,750,450,,,200000,77000,0.3,7810,,"Carbon structural quality steel, HRC56",
GOST,3538A511677F4042A499534F095D3CC1,Steel 45 GOST 1050-88,Cold working,640,440,6,241,200000,77000,0.3,7810,,Carbon structural quality steel,
GOST,03024BEEB37C40329FB9F087F9774555,Steel 45 GOST 1050-88,Annealing or high tempering,540,350,13,207,200000,77000,0.3,7810,,Carbon structural quality steel,
GOST,5F975054D873475A90E5930B0ADDE8D0,Steel 45 GOST 1050-88,Quenched and tempered,705,375,17,,200000,77000,0.3,7810,,Carbon structural quality steel,
GOST,FBDEC7BACC9542DFABAE5A83C50F28C3,Steel 50 GOST 1050-88,normalized,600,355,14,241,216000,83000,0.3,7810,,Carbon structural quality steel,
GOST,06D522E760F449EFA20639CD21893DDF,Steel 50 GOST 1050-88,Improved,900,700,15,,216000,83000,0.3,7810,1210,Carbon structural quality steel,
GOST,923F7DCB520C4FB6AEF55C2112DCD591,Steel 50 GOST 1050-88,Cold working,660,450,6,255,216000,83000,0.3,7810,,Carbon structural quality steel,
GOST,F0A2E322F12D4B0B96C154EF70153A1A,Steel 50 GOST 1050-88,Annealing or high tempering,560,370,12,217,216000,83000,0.3,7810,,Carbon structural quality steel,
GOST,40D88D8DF81B475381CE3DEF0F3F9EE8,Steel 50 GOST 1050-88,Quenched and tempered,725,400,16,,216000,83000,0.3,7810,,Carbon structural quality steel,
GOST,4B3A1ED55A034F83B47289A9B3F83027,Steel 55 GOST 1050-88,normalized,630,375,13,255,210000,81000,0.3,7820,,Carbon structural quality steel,
GOST,901302CBCE8647BCADA2598CF3727B84,Steel 55 GOST 1050-88,Quenched and tempered,775,420,15,,210000,81000,0.3,7820,,Carbon structural quality steel,
GOST,14CF6FEA71CA48CEA9FD8D2D79463147,Steel 60 GOST 1050-88,normalized,680,400,12,255,204000,79000,0.29,7810,450,Carbon structural quality steel,
GOST,93C5FC93D313414CA733EBA8CBF30FDD,Steel 60 GOST 1050-88,Quenched and tempered,825,450,14,,204000,79000,0.29,7810,,Carbon structural quality steel,
GOST,6DACF2FFAACF4082844C9C643636A13E,Steel 20G GOST 1050-88,normalized,460,280,,,204000,79000,0.29,7820,,Carbon structural quality steel,
GOST,331B0B0752ED47E2AFCA49BBF0CAAEA1,Steel 20G GOST 1050-88,Quenching and cooling in the water,570,420,,,204000,79000,0.29,7820,,Carbon structural quality steel,
GOST,C5E0FA871DD0470F80AB920534FD264B,Steel 30G GOST 1050-88,normalized,550,320,,,200000,77000,0.3,7810,,Carbon structural quality steel,
GOST,60139521F70C4ED7A979E2F663355740,Steel 30G GOST 1050-88,Quenching and cooling in the water,680,560,,,200000,77000,0.3,7810,,Carbon structural quality steel,
GOST,D2484912EC2943EAA1FDAC06AF85ACF2,Steel 40G GOST 1050-88,normalized,600,360,,,204000,79000,0.29,7810,,Carbon structural quality steel,
GOST,FB900C41CE7A42C08E88CDCFE6F1CB99,Steel 40G GOST 1050-88,Quenching and cooling in the water,840,590,,,204000,79000,0.29,7810,,"Carbon structural quality steel, HRC45",
GOST,C0FA1CAA1875400F85FF931A19CD7F69,Steel 50G GOST 1050-88,normalized,660,400,,,216000,84000,0.29,7810,,Carbon structural quality steel,
GOST,8497EE4A3BDA4402B4B8D03E2B14817D,Steel 50G GOST 1050-88,Quenching and cooling in the water,820,560,,,216000,84000,0.29,7810,,Carbon structural quality steel,
GOST,8C6D63908D8940648799B4F25EB94C4C,Steel 65G GOST 1050-88,normalized,750,440,,,215000,83000,0.3,7850,,Carbon structural quality steel,
GOST,BE04FB0DBC5C453D82048E724DA54DDC,Steel 65G GOST 1050-88,Improved,900,700,,,215000,83000,0.3,7850,,Carbon structural quality steel,
GOST,7D6B6C213DAB40C1843358054ECEA506,Steel 65G GOST 1050-88,Quenching and cooling in the water,1500,1250,,,215000,83000,0.3,7850,,"Carbon structural quality steel, HRC45",
GOST,5B77FA396578445BA42E9E3C9930EFCA,Steel A11 GOST 1414-75,,490,390,10,207,216000,83000,0.3,7860,,Constructional steel of high machinability,
GOST,8F095D9239564C55935DBFC05768BEC4,Steel A12 GOST 1414-75,,510,390,7,217,216000,83000,0.3,7860,,"Constructional steel of high machinability, size less than 30 mm",
GOST,E2470B2682474AEAA936AD4628E5C265,Steel A12 GOST 1414-75,,460,390,7,217,216000,83000,0.3,7860,,"Constructional steel of high machinability, size greater than 30 mm",
GOST,0F43F3F5D3F64B7C8C1CF7F24739E6AA,Steel A20 GOST 1414-75,,530,390,7,217,216000,83000,0.3,7860,,Constructional steel of high machinability,
GOST,4A2425E24A1A4466954FACF211DCFF88,Steel A30 GOST 1414-75,,540,390,6,223,216000,83000,0.3,7860,,Constructional steel of high machinability,
GOST,F2D22E8FF2A24CBCBAD80666111B20C1,Steel A35 GOST 1414-75,,570,390,6,229,216000,83000,0.3,7860,,Constructional steel of high machinability,
GOST,7CADF5DCB5E44229AC10B73EA829ED1C,Steel 15Ch GOST 4543-71,,690,490,12,,206000,80000,0.29,7860,,Structural alloy steel,
GOST,364D774AFC3E4087992713ADEDC4CEF2,Steel 20Ch GOST 4543-71,,780,635,11,179,216000,83000,0.3,7830,,Structural alloy steel,
GOST,DA1AC9899D724641B8CCF2282B54320D,Steel 20Ch GOST 4543-71,normalized,600,300,,,216000,83000,0.3,7830,,Structural alloy steel,
GOST,C62E38B4E6F54ECDBC396E6FDD0752BE,Steel 20Ch GOST 4543-71,Improved,700,500,,,216000,83000,0.3,7830,,Structural alloy steel,
GOST,2E13B8AB80D149199600265D0BF8FF6E,Steel 20Ch GOST 4543-71,Quenching and cooling in the oil,850,630,,,216000,83000,0.3,7830,,"Structural alloy steel, HRC59",
GOST,78A9EB6FF4A14353BAA50B3022A8F850,Steel 30Ch GOST 4543-71,,880,685,12,187,208000,80000,0.3,7820,,Structural alloy steel,
GOST,127F2E0BC2FE48FBBC92BBD55A349BAB,Steel 35Ch GOST 4543-71,,910,735,11,197,214000,83000,0.29,7850,,Structural alloy steel,
GOST,CDE763985E9543559261C16EA9E5297C,Steel 40Ch GOST 4543-71,,980,785,10,217,214000,83000,0.29,7850,,Structural alloy steel,
GOST,D9D4F288E38F4BC8991C4375DD49500E,Steel 40Ch GOST 4543-71,normalized,630,330,,,214000,83000,0.29,7850,,Structural alloy steel,
GOST,6A3AFDB5280D4862B843741BF2F09416,Steel 40Ch GOST 4543-71,Improved,800,650,,,214000,83000,0.29,7850,,Structural alloy steel,
GOST,1FF29F6F3B0F4EECB97F8EFC1B4E6E81,Steel 40Ch GOST 4543-71,Quenching and cooling in the oil,1100,900,,,214000,83000,0.29,7850,,"Structural alloy steel, HRC39",
GOST,CE3B0E9894384CA7AA2822D42785AB39,Steel 40Ch GOST 4543-71,Quenching and cooling in the oil,1300,1100,,,214000,83000,0.29,7850,,"Structural alloy steel, HRC48",
GOST,BE62C82651E44232869BEE9086446DA0,Steel 45Ch GOST 4543-71,,1030,835,9,229,206000,79000,0.3,7820,,Structural alloy steel,
GOST,1642B653AB03496CAAB74634F7A06B27,Steel 45Ch GOST 4543-71,normalized,650,350,,,206000,79000,0.3,7820,,Structural alloy steel,
GOST,07DC7C02F02543F6A544E98E3EBE3D4C,Steel 45Ch GOST 4543-71,Improved,950,750,,,206000,79000,0.3,7820,,Structural alloy steel,
GOST,604D8921838D4363B6485DBA9D313A8E,Steel 45Ch GOST 4543-71,Quenching and cooling in the oil,1400,1200,,,206000,79000,0.3,7820,,"Structural alloy steel, HRC48",
GOST,C3B68D3C427442B49335BB20F5F357F7,Steel 50Ch GOST 4543-71,,1080,885,9,229,207000,80000,0.29,7860,,Structural alloy steel,
GOST,B770917588FE41F3BD6CDD39529C8541,Steel 50Ch GOST 4543-71,normalized,650,350,,,207000,80000,0.29,7860,,Structural alloy steel,
GOST,D16C84992F0347D3B302DB0EBF2FA73E,Steel 50Ch GOST 4543-71,Quenching and cooling in the oil,1500,1300,,,207000,80000,0.29,7860,,"Structural alloy steel, HRC48",
GOST,9D48586F08524E79BFCAD56CB56004F1,Steel 10G2 GOST 4543-71,normalized,430,250,,,204000,79000,0.29,7790,,Structural alloy steel,
GOST,E9EB7E5380544707839DD4ADE1819EF4,Steel 35G2 GOST 4543-71,normalized,630,370,,,204000,79000,0.29,7790,,Structural alloy steel,
GOST,7D60F6CEFD9E4184A52EA3160C9D17E6,Steel 35G2 GOST 4543-71,Quenching and cooling in the water,800,650,,249,204000,79000,0.29,7790,,Structural alloy steel,
GOST,88A93B85DF164CEE92F5A25FEAC39808,Steel 40G2 GOST 4543-71,normalized,670,390,,,212000,82000,0.29,7800,,Structural alloy steel,
GOST,4E5D664414FA4F11B937FD6244FC9B89,Steel 40G2 GOST 4543-71,Quenching and cooling in the oil,1120,950,,331,212000,82000,0.29,7800,,Structural alloy steel,
GOST,96BBBC1EF74749B9B65868A1C522F8F0,Steel 45G2 GOST 4543-71,normalized,700,410,,,204000,79000,0.29,7810,,Structural alloy steel,
GOST,C3ACE47684DA4A42A3AA07CB2151C61C,Steel 45G2 GOST 4543-71,Quenching and cooling in the oil,850,700,,295,204000,79000,0.29,7810,,Structural alloy steel,
GOST,D61E463BC2F441C580F3684B6C23D9E3,Steel 33ChS GOST 4543-71,normalized,600,300,,,214000,83000,0.29,7640,,Structural alloy steel,
GOST,FBF881F14FE94639ADC938DCE2B148B0,Steel 33ChS GOST 4543-71,Quenching and cooling in the oil,900,700,,,214000,83000,0.29,7640,,Structural alloy steel,
GOST,C3278CD1246046E6AB4777F663C6EB5A,Steel 38ChS GOST 4543-71,Improved,950,750,,,211000,82000,0.29,7640,,Structural alloy steel,
GOST,2E28F679C34B4EC184625810257D2551,Steel 30ChMA GOST 4543-71,,930,735,12,229,208000,80000,0.3,7820,,Structural alloy steel,
GOST,20C2ED12BB1445FC9951AD451C43878C,Steel 30ChM GOST 4543-71,Quenching and cooling in the oil,950,750,,,208000,80000,0.3,7820,,Structural alloy steel,
GOST,5FE3D8D374EF49B89EC204398F926942,Steel 35ChM GOST 4543-71,,930,835,12,241,213000,82000,0.3,7820,,Structural alloy steel,
GOST,88DAE087C48D47419B4A034F7804D708,Steel 35ChM GOST 4543-71,Quenching and cooling in the oil,1000,850,,270,213000,82000,0.3,7820,,Structural alloy steel,
GOST,094D4EAD93134D8D97AC2DF574EC147B,Steel 35ChM GOST 4543-71,Quenching and cooling in the oil,1600,1400,,,213000,82000,0.3,7820,,"Structural alloy steel, HRC50",
GOST,8D7A52958690441A89B0E2F0CF0F5FE6,Steel 18ChG GOST 4543-71,Quenching and cooling in the oil,800,735,10,187,213000,82000,0.3,7820,,Structural alloy steel,
GOST,6EFEB60CC45E4515AF8CEDCD1CE5C52E,Steel 18ChGT GOST 4543-71,normalized,700,430,,,211000,82000,0.29,7800,,Structural alloy steel,
GOST,55B07E3087F44C83A794DC73F72CF8C3,Steel 18ChGT GOST 4543-71,"Case hardening,quenching and cooling in the oil",1000,800,9,,211000,82000,0.29,7800,,"Structural alloy steel, HRC59",
GOST,5B33C040B0F048A29D9348E9ABF2890F,Steel 30ChGT GOST 4543-71,Quenching and cooling in the oil,1250,1050,,,212000,82000,0.29,7800,,"Structural alloy steel, HRC43",
GOST,412D967D61DC4A108BEA1E1990C4B0D9,Steel 30ChGT GOST 4543-71,"Case hardening,quenching and cooling in the oil",1100,800,,,212000,82000,0.29,7800,,"Structural alloy steel, HRC59",
GOST,67B5887D89734558867C4216D8294C9F,Steel 20ChGSA GOST 4543-71,,780,635,12,207,213000,82000,0.3,7760,,Structural alloy steel,
GOST,79449493586A419591EC74060C0451EF,Steel 20ChGSA GOST 4543-71,Quenching and cooling in the oil,800,650,,,213000,82000,0.3,7760,,Structural alloy steel,
GOST,6B8E8CED7620487480B0595B0660D6D8,Steel 20ChGNR GOST 4543-71,Quenching and cooling in the oil,1300,1200,,,213000,82000,0.3,7800,,"Structural alloy steel, HRC40",
GOST,2D9DC20B55084866A8D5829122AE1AFA,Steel 20ChGNR GOST 4543-71,Quenching and cooling in the oil,1450,1400,,,213000,82000,0.3,7800,,"Structural alloy steel, HRC50",
GOST,614D9CE1F03549DD94C0692B5D4297B6,Steel 40ChFA GOST 4543-71,Quenching and cooling in the oil,900,750,10,,215000,83000,0.3,7810,,"Structural alloy steel, HRC30",
GOST,F9599AEE992A4E4397D5A251011CDE8A,Steel 40ChFA GOST 4543-71,Quenching and cooling in the oil,1600,1300,,,215000,83000,0.3,7810,,"Structural alloy steel, HRC40",
GOST,4B48F3211F5D4449A1851B0B2242FBF5,Steel 30ChGS GOST 4543-71,,1080,835,10,229,213000,82000,0.3,7850,,Structural alloy steel,
GOST,0C1143258FA04BD881DA84DDA764FA50,Steel 20ChN GOST 4543-71,,780,590,14,197,200000,77000,0.3,7850,,Structural alloy steel,
GOST,B8C24A92378843569D9B1230B7288E29,Steel 40ChN GOST 4543-71,,980,785,11,229,200000,77000,0.3,7850,,Structural alloy steel,
GOST,3BE7FC06EC864725BE8AD650C58A9B85,Steel 40ChN GOST 4543-71,normalized,780,460,,,200000,77000,0.3,7850,,Structural alloy steel,
GOST,1ED1484B5AC040CF83FA7C06B458F303,Steel 40ChN GOST 4543-71,Quenching and cooling in the oil,1200,1000,,,200000,77000,0.3,7850,,"Structural alloy steel, HRC43",
GOST,9CBD9288D48446D2897FA73B00B5E30D,Steel 45ChN GOST 4543-71,,1030,835,10,207,200000,77000,0.3,7820,,Structural alloy steel,
GOST,22E808ABC4454984B635CF010C28979E,Steel 50ChN GOST 4543-71,,1080,885,9,207,200000,77000,0.3,7860,,Structural alloy steel,
GOST,765B75D37B8F4D4999A6B46A918F5D71,Steel 30ChN3A GOST 4543-71,,980,785,10,241,215000,83000,0.3,7850,,Structural alloy steel,
GOST,4B59945A1F0E44B2B8D01A465C18D721,Steel 12ChN2 GOST 4543-71,Quenching and cooling in the oil,800,600,,,211000,82000,0.29,7880,,Structural alloy steel,
GOST,0D6F5ADF90A04F798C3A8BB7D181B234,Steel 12ChN2 GOST 4543-71,"Case hardening,quenching and cooling in the oil",800,600,,,211000,82000,0.29,7880,,"Structural alloy steel, HRC59",
GOST,AF262B70F7C74FB2BE7FC95A24EA666A,Steel 12ChN3A GOST 4543-71,Improved,950,700,11,,200000,77000,0.3,7850,,Structural alloy steel,
GOST,243047FB716C4E0998F4B9E0EE83B31B,Steel 12ChN3A GOST 4543-71,Quenching and heating,1000,850,,,200000,77000,0.3,7850,,"Structural alloy steel, HRC59",
GOST,66E70FD7756A42369BF84776C83F0DE1,Steel 20Ch2N4A GOST 4543-71,Quenching and heating,680,450,,,203000,78000,0.3,7850,,"Structural alloy steel, HRC59",
GOST,CB2F1E1026F544F3B10B17B48F2FF33A,Steel 20Ch2N4A GOST 4543-71,"Case hardening,quenching and cooling in the oil",1100,850,10,,203000,78000,0.3,7850,,"Structural alloy steel, HRC59",
GOST,27B5331FA62040BF9F4E1153D6F7DE58,Steel 20Ch2N4A GOST 4543-71,Quenching and cooling in the oil,1300,1100,,,203000,78000,0.3,7850,,Structural alloy steel,
GOST,50112172221D467FB48DBA9952B5B62C,Steel 30ChGS GOST 4543-71,Annealing,600,360,,,213000,82000,0.3,7850,,Structural alloy steel,
GOST,CF1E6550EC384289B4BAC73FF8BFBBB8,Steel 30ChGSA GOST 4543-71,Improved,1100,850,,,215000,83000,0.3,7850,,Structural alloy steel,
GOST,764CBCABBDA34948A9195A2CE3DE8DA8,Steel 30ChGSA GOST 4543-71,Quenching and cooling in the oil,1500,1300,,,215000,83000,0.3,7850,,"Structural alloy steel, HRC46",
GOST,3333E40D8F8D4C09B9CC05F3AFD06C23,Steel 38Ch210 GOST 4543-71,Quenching and cooling in the oil,800,700,,,215000,83000,0.3,7850,,Structural alloy steel,
GOST,D36F4F5789654AD38015CBE760E0007D,Steel 38ChA GOST 4543-71,Quenched and tempered,930,785,12,,206000,80000,0.29,7860,,Structural alloy steel,
GOST,614A8999AD6741FEA6F7C3E742CFCE60,Steel 38Ch2MJuA GOST 4543-71,,980,835,14,,206000,80000,0.3,7860,,Nitrided steel,
GOST,A7F8CEF39B134CDF80D26AF0AB73E6C4,Steel 12MCh GOST 20072-74,,410,235,21,217,212000,82000,0.29,7850,,Heat resistant steel,
GOST,095652EDD7224C6E81A93FB5687C8B0B,Steel 12Ch1MF GOST 20072-74,,470,255,21,217,198000,77000,0.29,7800,,Heat resistant steel,
GOST,4691B9EC590948BC99143DD5098D2F82,Steel 20Ch1M1F1TR GOST 20072-74,,780,665,15,229,200000,77000,0.3,7800,,Heat resistant steel,
GOST,B7124C4BD4CF4A92873A2658C1EC508B,Steel 20Ch1M1F1BR GOST 20072-74,,780,665,14,229,200000,77000,0.3,7800,,Heat resistant steel,
GOST,F9FD4AF2D8A34069AAD3A646F549A0C4,Steel 25Ch1MF GOST 20072-74,,880,735,14,229,213000,82000,0.3,7840,,"Heat resistant steel, Quenching method 1",
GOST,7C1A5E61FBB24EA583CCFC0A0631D1F8,Steel 25Ch1MF GOST 20072-74,,780,665,16,229,213000,82000,0.3,7840,,"Heat resistant steel, Quenching method 2",
GOST,9C19E3D955034A07AEF4DD032E8B8D64,Steel 18Ch3MV GOST 20072-74,,640,440,18,270,200000,77000,0.3,7850,,Heat resistant steel,
GOST,D19D4897D5774C0AAF1CF60570B7C5EE,Steel 20Ch3MVF GOST 20072-74,,880,735,12,269,207000,80000,0.29,7800,,Heat resistant steel,
GOST,446D81AB5A8D42848F2C779339A57DEC,Steel 15Ch5 GOST 20072-74,,390,165,24,217,215000,83000,0.3,7630,,Heat resistant steel,
GOST,A042FA14C84446F58911AAA5508C490B,Steel 15Ch5M GOST 20072-74,,390,215,22,217,211000,82000,0.29,7750,,Heat resistant steel,
GOST,7AACFB4FCB744D93B17CF2D2FD3C1D43,Steel 15Ch5VF GOST 20072-74,,390,215,22,217,200000,77000,0.3,7850,,Heat resistant steel,
GOST,198ABBABD7C547F98443BA82118EAA8D,Steel 12Ch8VF GOST 20072-74,,390,165,22,217,200000,77000,0.3,7850,,Heat resistant steel,
GOST,4CD97CA5E51E4B72A023B3322F76E655,Steel 13Ch14N3V2FR GOST 5949-75,,930,735,14,302,200000,77000,0.3,7850,,"Corrosion-resistant, heat-resistant and high-temperature steel, tempering at 640-680 C",
GOST,ADABF1FC42FC4B4B80CE21CB08C62A8D,Steel 13Ch14N3V2FR GOST 5949-75,,1130,885,12,302,200000,77000,0.3,7850,,"Corrosion-resistant, heat-resistant and high-temperature steel, tempering at 540-580 C",
GOST,DB7F22D2E4DD49F3A0DC4D350659365C,Steel 10Ch11N23T3MR GOST 5949-75,,880,590,8,,200000,77000,0.3,8120,,"Corrosion-resistant, heat-resistant and high-temperature steel, quenching at 1100-1170 C, tempering at 750-800 C",
GOST,6D8AE8BFCA76454BA4B837BD53128ECC,Steel 10Ch11N23T3MR GOST 5949-75,,980,685,10,,200000,77000,0.3,8120,,"Corrosion-resistant, heat-resistant and high-temperature steel, quenching at 950-1050 C, tempering at 730-780 C",
GOST,D162BEF1D3EF4EC19FAEAD94CC136CF2,Steel 12Ch18N10T GOST 5949-75,,510,196,40,,215000,83000,0.3,7630,,"Corrosion-resistant, heat-resistant and high-temperature steel",
GOST,6482B32CDD094169AE7A427820AE5D94,Steel 12Ch18N9T GOST 5949-75,,540,196,40,,195000,75000,0.3,7900,,"Corrosion-resistant, heat-resistant and high-temperature steel",
GOST,403738DCB5AF4DBAA929AC3BAEDBFC69,Steel 12Ch18N12T GOST 5949-75,,540,196,40,,200000,77000,0.3,7850,,"Corrosion-resistant, heat-resistant and high-temperature steel",
GOST,787D1C147B7146D1A30F3E95BB746799,Steel 12Ch25N16G7AR GOST 5949-75,,690,325,40,,216000,84000,0.29,7670,,"Corrosion-resistant, heat-resistant and high-temperature steel",
GOST,F913716457784954BA08F16B208FA305,Steel 20 GOST 1577-93,normalized,475,230,27,156,206000,80000,0.29,7860,,Rolled sheets and wide strips of structural quality steel. Thickness less than 100mm,
GOST,4108F17B5302496A8638E37FB7633AD7,Steel 20 GOST 1577-93,normalized,450,210,25,156,206000,80000,0.29,7860,,Rolled sheets and wide strips of structural quality steel. Thickness from 100mm to 160mm,
GOST,116683586E944A6C816BF00576A7575A,Steel 20 GOST 1577-93,Quenched and tempered,625,350,20,156,206000,80000,0.29,7860,,Rolled sheets and wide strips of structural quality steel. Thickness less than 16mm,
GOST,B630B672804448059DA2F3BA63FD0426,Steel 20 GOST 1577-93,Quenched and tempered,575,300,22,156,206000,80000,0.29,7860,,Rolled sheets and wide strips of structural quality steel. Thickness from 16mm to 40mm,
GOST,3BFDDE06EF814E2BB9FD65404F5B4B03,Steel 25 GOST 1577-93,normalized,495,260,25,170,206000,80000,0.29,7860,,Rolled sheets and wide strips of structural quality steel. Thickness less than 16mm,
GOST,E339FF3C77FA4B5ABBDE5A46592A3BF8,Steel 25 GOST 1577-93,normalized,495,240,25,170,206000,80000,0.29,7860,,Rolled sheets and wide strips of structural quality steel. Thickness from 16mm to 100mm,
GOST,0E3F90E2A1774EFDAE5465C6E1946C99,Steel 25 GOST 1577-93,normalized,475,220,23,170,206000,80000,0.29,7860,,Rolled sheets and wide strips of structural quality steel. Thickness from 100mm to 160mm,
GOST,C5B46312C2A54A5C955ED8820231023E,Steel 25 GOST 1577-93,Quenched and tempered,625,370,19,170,206000,80000,0.29,7860,,Rolled sheets and wide strips of structural quality steel. Thickness less than 16mm,
GOST,46645640AFC54C70B4CA2D124A904B2F,Steel 25 GOST 1577-93,Quenched and tempered,575,320,21,170,206000,80000,0.29,7860,,Rolled sheets and wide strips of structural quality steel. Thickness from 16mm to 40mm,
GOST,926593FA4B9D451393FD9745475EC9F9,Steel 30 GOST 1577-93,normalized,540,280,23,179,206000,80000,0.29,7860,,Rolled sheets and wide strips of structural quality steel. Thickness less than 16mm,
GOST,4FCD7DB731124B38A8CAE33A409FE07F,Steel 30 GOST 1577-93,normalized,540,250,23,179,206000,80000,0.29,7860,,Rolled sheets and wide strips of structural quality steel. Thickness from 16mm to 100mm,
GOST,9302BBF692AC4B6188D3886D0461079E,Steel 30 GOST 1577-93,normalized,520,230,21,179,206000,80000,0.29,7860,,Rolled sheets and wide strips of structural quality steel. Thickness from 100mm to 160mm,
GOST,45144008DA584720B3677775664AD508,Steel 30 GOST 1577-93,Quenched and tempered,675,400,18,179,206000,80000,0.29,7860,,Rolled sheets and wide strips of structural quality steel. Thickness less than 16mm,
GOST,62B16AC5F18B4765BB80FF265175CD62,Steel 30 GOST 1577-93,Quenched and tempered,625,350,20,179,206000,80000,0.29,7860,,Rolled sheets and wide strips of structural quality steel. Thickness from 16mm to 40mm,
GOST,321E40680D594252A72939E40E710FA1,Steel 30 GOST 1577-93,Quenched and tempered,575,300,21,179,206000,80000,0.29,7860,,Rolled sheets and wide strips of structural quality steel. Thickness from 40mm to 100mm,
GOST,22D3FFA93D054A4B9EBEB4A6F8D51D0D,Steel 35 GOST 1577-93,normalized,575,300,21,207,206000,80000,0.29,7860,,Rolled sheets and wide strips of structural quality steel. Thickness less than 16mm,
GOST,5469EF3068114752A4E85695F82F1690,Steel 35 GOST 1577-93,normalized,575,270,21,207,206000,80000,0.29,7860,,Rolled sheets and wide strips of structural quality steel. Thickness from 16mm to 100mm,
GOST,B7A1B60C5CB74A50B94592D7145BF5A8,Steel 35 GOST 1577-93,normalized,555,245,19,207,206000,80000,0.29,7860,,Rolled sheets and wide strips of structural quality steel. Thickness from 100mm to 160mm,
GOST,CAF34E347D5F4348AA522034A7169AF3,Steel 35 GOST 1577-93,Quenched and tempered,705,430,17,187,206000,80000,0.29,7860,,Rolled sheets and wide strips of structural quality steel. Thickness less than 16mm,
GOST,EE6DFF78D451403CA80CD16A88A9A3C2,Steel 35 GOST 1577-93,Quenched and tempered,675,370,19,187,206000,80000,0.29,7860,,Rolled sheets and wide strips of structural quality steel. Thickness from 16mm to 40mm,
GOST,B53C6042B77A4D4B98D3B3D4C31856E3,Steel 35 GOST 1577-93,Quenched and tempered,625,320,20,187,206000,80000,0.29,7860,,Rolled sheets and wide strips of structural quality steel. Thickness from 40mm to 100mm,
GOST,B22A42DA81A34501A31C30B4AB817009,Steel 40 GOST 1577-93,normalized,625,320,19,217,206000,80000,0.29,7860,,Rolled sheets and wide strips of structural quality steel. Thickness less than 16mm,
GOST,9818679F7403437AA6D638157624D9CD,Steel 40 GOST 1577-93,normalized,625,290,19,217,206000,80000,0.29,7860,,Rolled sheets and wide strips of structural quality steel. Thickness from 16mm to 100mm,
GOST,26223DAB6FD54F39BF5FDF02AB1D4891,Steel 40 GOST 1577-93,normalized,605,260,17,217,206000,80000,0.29,7860,,Rolled sheets and wide strips of structural quality steel. Thickness from 100mm to 160mm,
GOST,CA6D069304D245BAA9A42B30519B6986,Steel 40 GOST 1577-93,Quenched and tempered,725,460,16,187,206000,80000,0.29,7860,,Rolled sheets and wide strips of structural quality steel. Thickness less than 16mm,
GOST,13C089CF34C5447C9F7D91CA7FA63916,Steel 40 GOST 1577-93,Quenched and tempered,705,400,18,187,206000,80000,0.29,7860,,Rolled sheets and wide strips of structural quality steel. Thickness from 16mm to 40mm,
GOST,F4D9A071EDC845EBA54027BDF25A218F,Steel 40 GOST 1577-93,Quenched and tempered,675,350,19,187,206000,80000,0.29,7860,,Rolled sheets and wide strips of structural quality steel. Thickness from 40mm to 100mm,
GOST,C4BF242FDAFD49F08F55B81A1377F188,Steel 45 GOST 1577-93,normalized,675,340,17,229,206000,80000,0.29,7860,,Rolled sheets and wide strips of structural quality steel. Thickness less than 16mm,
GOST,1873FD124C5443D4BB8D463820F87609,Steel 45 GOST 1577-93,normalized,675,305,17,229,206000,80000,0.29,7860,,Rolled sheets and wide strips of structural quality steel. Thickness from 16mm to 100mm,
GOST,1C9EBDF383EC481DB57AF1302F3BDFD3,Steel 45 GOST 1577-93,normalized,655,275,15,229,206000,80000,0.29,7860,,Rolled sheets and wide strips of structural quality steel. Thickness from 100mm to 160mm,
GOST,F5AF68D46D204B4BABE972CF7E5D49A4,Steel 45 GOST 1577-93,Quenched and tempered,775,500,14,197,206000,80000,0.29,7860,,Rolled sheets and wide strips of structural quality steel. Thickness less than 16mm,
GOST,3131DCFC935042729D1AE6741A5C8E13,Steel 45 GOST 1577-93,Quenched and tempered,725,430,16,197,206000,80000,0.29,7860,,Rolled sheets and wide strips of structural quality steel. Thickness from 16mm to 40mm,
GOST,C77AFE0F622949F3973852C8352780F6,Steel 45 GOST 1577-93,Quenched and tempered,705,370,17,197,206000,80000,0.29,7860,,Rolled sheets and wide strips of structural quality steel. Thickness from 40mm to 100mm,
GOST,345A0137FC044103825730FF7D41665A,Steel 50 GOST 1577-93,normalized,710,355,16,241,206000,80000,0.29,7860,,Rolled sheets and wide strips of structural quality steel. Thickness less than 16mm,
GOST,0EC361A96E1A4E8F850BA9F9AC24A3F4,Steel 50 GOST 1577-93,normalized,710,320,16,241,206000,80000,0.29,7860,,Rolled sheets and wide strips of structural quality steel. Thickness from 16mm to 100mm,
GOST,A66197F09B2F45BDB54721E177255B70,Steel 50 GOST 1577-93,normalized,690,290,14,241,206000,80000,0.29,7860,,Rolled sheets and wide strips of structural quality steel. Thickness from 100mm to 160mm,
GOST,00CB538BD15246E8A949FEB5142347D7,Steel 50 GOST 1577-93,Quenched and tempered,825,520,13,207,206000,80000,0.29,7860,,Rolled sheets and wide strips of structural quality steel. Thickness less than 16mm,
GOST,FA418B52B1224146BF1660D5314257FE,Steel 50 GOST 1577-93,Quenched and tempered,775,460,15,207,206000,80000,0.29,7860,,Rolled sheets and wide strips of structural quality steel. Thickness from 16mm to 40mm,
GOST,67001DDCC32849ECB65B16B830E446CB,Steel 50 GOST 1577-93,Quenched and tempered,725,400,16,207,206000,80000,0.29,7860,,Rolled sheets and wide strips of structural quality steel. Thickness from 40mm to 100mm,
GOST,646AF47B54884305B774FCAAA656A4DA,Steel 55 GOST 1577-93,normalized,750,370,15,255,206000,80000,0.29,7860,,Rolled sheets and wide strips of structural quality steel. Thickness less than 16mm,
GOST,0F16970604B0452799931E7BE532F887,Steel 55 GOST 1577-93,normalized,750,330,15,255,206000,80000,0.29,7860,,Rolled sheets and wide strips of structural quality steel. Thickness from 16mm to 100mm,
GOST,834305385FD849DDAA1D5733A094B4CA,Steel 55 GOST 1577-93,normalized,730,300,13,255,206000,80000,0.29,7860,,Rolled sheets and wide strips of structural quality steel. Thickness from 100mm to 160mm,
GOST,1235611A90B840D69DD655B29E3F7129,Steel 55 GOST 1577-93,Quenched and tempered,875,550,12,217,206000,80000,0.29,7860,,Rolled sheets and wide strips of structural quality steel. Thickness less than 16mm,
GOST,B1AC6AB3A5D444BAA7A4337766B8CC9C,Steel 55 GOST 1577-93,Quenched and tempered,825,500,14,217,206000,80000,0.29,7860,,Rolled sheets and wide strips of structural quality steel. Thickness from 16mm to 40mm,
GOST,5F0FA3CCC9CF48EFBA08843D9211A39E,Steel 55 GOST 1577-93,Quenched and tempered,775,430,15,217,206000,80000,0.29,7860,,Rolled sheets and wide strips of structural quality steel. Thickness from 40mm to 100mm,
GOST,416C189EED65461798ADCF12E5D20B80,Steel 60 GOST 1577-93,normalized,785,380,14,255,206000,80000,0.29,7860,,Rolled sheets and wide strips of structural quality steel. Thickness less than 16mm,
GOST,2DB3672F69944DB59BEAAA6E372784FB,Steel 60 GOST 1577-93,normalized,785,340,14,255,206000,80000,0.29,7860,,Rolled sheets and wide strips of structural quality steel. Thickness from 16mm to 100mm,
GOST,A0CE7DDD5EF74177A8DF739F5EB2D767,Steel 60 GOST 1577-93,normalized,755,310,12,255,206000,80000,0.29,7860,,Rolled sheets and wide strips of structural quality steel. Thickness from 100mm to 160mm,
GOST,B08DAE7B20194A7EB2F387794816C128,Steel 60 GOST 1577-93,Quenched and tempered,925,580,11,229,206000,80000,0.29,7860,,Rolled sheets and wide strips of structural quality steel. Thickness less than 16mm,
GOST,B53BA858119446A6BF5EC9968C9DD4BE,Steel 60 GOST 1577-93,Quenched and tempered,875,520,13,229,206000,80000,0.29,7860,,Rolled sheets and wide strips of structural quality steel. Thickness from 16mm to 40mm,
GOST,CF65F112DBAC47C984AA391BC5189263,Steel 60 GOST 1577-93,Quenched and tempered,825,450,14,229,206000,80000,0.29,7860,,Rolled sheets and wide strips of structural quality steel. Thickness from 40mm to 100mm,
GOST,A4F5AEDC19444AEFA2C9E24BD715F062,Steel 30Ch GOST 1577-93,Quenched and tempered,925,650,12,187,206000,80000,0.29,7860,,Rolled sheets and wide strips of structural quality steel. Thickness less than 16mm,
GOST,2296CA48B5124374A018A0345B68EC0A,Steel 30Ch GOST 1577-93,Quenched and tempered,825,550,14,187,206000,80000,0.29,7860,,Rolled sheets and wide strips of structural quality steel. Thickness from 16mm to 40mm,
GOST,C2A4DE15E3C948DCAA908A869CB91579,Steel 30Ch GOST 1577-93,Quenched and tempered,725,410,15,187,206000,80000,0.29,7860,,Rolled sheets and wide strips of structural quality steel. Thickness from 40mm to 100mm,
GOST,9914C06B9FD2444AB8ED310DBDBC0521,Steel 38ChA GOST 1577-93,Quenched and tempered,1050,750,11,207,206000,80000,0.29,7860,,Rolled sheets and wide strips of structural quality steel. Thickness less than 16mm,
GOST,D087AC15E5C149CBA87BC931B85DAE37,Steel 38ChA GOST 1577-93,Quenched and tempered,925,630,13,207,206000,80000,0.29,7860,,Rolled sheets and wide strips of structural quality steel. Thickness from 16mm to 40mm,
GOST,3908DD823D094D11AB0E1E9466C5BEED,Steel 38ChA GOST 1577-93,Quenched and tempered,825,510,14,207,206000,80000,0.29,7860,,Rolled sheets and wide strips of structural quality steel. Thickness from 40mm to 100mm,
GOST,D755094CF14B4CDDBD22AFC380612D18,Steel 40Ch GOST 1577-93,Quenched and tempered,1100,800,10,217,206000,80000,0.29,7860,,Rolled sheets and wide strips of structural quality steel. Thickness less than 16mm,
GOST,6F58E4F5679043B9B7950936FA91311E,Steel 40Ch GOST 1577-93,Quenched and tempered,1000,660,12,217,206000,80000,0.29,7860,,Rolled sheets and wide strips of structural quality steel. Thickness from 16mm to 40mm,
GOST,04DBEAAE0CAB46769AA0337823B0981B,Steel 40Ch GOST 1577-93,Quenched and tempered,875,560,14,217,206000,80000,0.29,7860,,Rolled sheets and wide strips of structural quality steel. Thickness from 40mm to 100mm,
GOST,496A1F2ECE2D4391A8FC90D7A71A5259,Steel 15L GOST 977-88,normalized,392,196,24,,200000,77000,0.3,7820,,Carbon cast steel,
GOST,630B4A56C7944104AB3BD448DA98CE16,Steel 20L GOST 977-88,normalized,412,216,22,,200000,77000,0.3,7820,,Carbon cast steel,
GOST,2EEECBC27A6B4CD590F35CCDBA5731ED,Steel 25L GOST 977-88,normalized,441,235,19,,205000,79000,0.3,7830,,Carbon cast steel,
GOST,9DC2ED38C5664585B3932F7AEDA029EC,Steel 30L GOST 977-88,normalized,471,255,17,,210000,81000,0.3,7810,,Carbon cast steel,
GOST,B6947B87511E4A2FA700112B2005C047,Steel 35L GOST 977-88,normalized,491,275,15,,212000,82000,0.29,7830,,Carbon cast steel,
GOST,287D17B24A4141DE8DDAE435B0534520,Steel 40L GOST 977-88,normalized,520,294,14,,215000,83000,0.3,7810,,Carbon cast steel,
GOST,A6AA7BE4A821494EB66262AEEF49DC4A,Steel 45L GOST 977-88,normalized,540,314,12,,215000,83000,0.3,7800,,Carbon cast steel,
GOST,C62934960F584D54AF3D034930C26267,Steel 50L GOST 977-88,normalized,569,334,11,,219000,85000,0.29,7820,,Carbon cast steel,
GOST,5DB7F4EF082E4461AD3BDB19754E3C07,Steel 20GL GOST 977-88,normalized,540,275,18,,200000,77000,0.3,7820,,Carbon cast steel,
GOST,0F832DA2713947209024C8C59961C0EA,Steel 35GL GOST 977-88,normalized,540,294,12,,200000,77000,0.3,7820,,Carbon cast steel,
GOST,33282898319C4FB5A40B11DE58C39521,Steel 35GL GOST 977-88,Quenching and cooling in the water,589,343,,,200000,77000,0.3,7820,,Carbon cast steel,
GOST,A67DD59ED29A450C8A8F3DFD9C005216,Steel 20GSL GOST 977-88,normalized,540,294,18,,200000,77000,0.3,7820,,Carbon cast steel,
GOST,C3181A0478434F1BB8BA4CCA9CF34140,Steel 30GSL GOST 977-88,normalized,589,343,14,,200000,77000,0.3,7820,,Carbon cast steel,
GOST,73A97B4A72EE4926AD919BC8E77C12A2,Steel 30GSL GOST 977-88,Quenching and cooling in the water,638,392,,,200000,77000,0.3,7820,,Carbon cast steel,
GOST,9782098AC6D64B268203D3DC74224DDF,Steel 20G1FL GOST 977-88,normalized,510,314,17,,200000,77000,0.3,7820,,Carbon cast steel,
GOST,B492430CC06E4A67A69DA104CD17756F,Steel 20FL GOST 977-88,normalized,491,294,18,,200000,77000,0.3,7820,,Carbon cast steel,
GOST,B30FC5F4768E4126AB956770B7A32ECB,Steel 30ChGSFL GOST 977-88,normalized,589,392,15,,200000,77000,0.3,7820,,Carbon cast steel,
GOST,B1E9617526BD45E890545B6BE6879F5F,Steel 45FL GOST 977-88,normalized,589,392,12,,200000,77000,0.3,7820,,Carbon cast steel,
GOST,7A201182E0C14697B98F0EBC575D3370,Steel 20ChML GOST 977-88,normalized,441,245,18,,215000,83000,0.3,7800,,Carbon cast steel,
GOST,AE477A5A32334857A784A79FCE9B6BF1,Steel 20ChMFL GOST 977-88,normalized,491,275,16,,200000,77000,0.3,7820,,Carbon cast steel,
GOST,209D3A1D23F848A688CE40C15FAE0080,Steel 20GNMFL GOST 977-88,normalized,589,491,15,,200000,77000,0.3,7820,,Carbon cast steel,
GOST,7809AFC0792E4C5180D169BC6A183CE7,Steel 35ChML GOST 977-88,normalized,589,392,12,,215000,83000,0.3,7840,,Carbon cast steel,
GOST,0B1874E838AC44439979E75F862553CD,Steel 30ChNML GOST 977-88,normalized,687,540,12,,200000,77000,0.3,7820,,Carbon cast steel,
GOST,CC32ED58761349D89B8FBB5D9241A0C1,Steel 35ChGSL GOST 977-88,normalized,589,343,14,,215000,83000,0.3,7800,,Carbon cast steel,
GOST,57CFBD41DD904B5E814F18FDD79298D4,Steel 35ChGSL GOST 977-88,Quenching and cooling in the water,785,589,,,215000,83000,0.3,7800,,Carbon cast steel,
GOST,3546B74F54694A568AC3B4A91F3CC6E7,Steel 20DChL GOST 977-88,normalized,491,392,12,,200000,77000,0.3,7820,,Carbon cast steel,
GOST,773C483C7CB64867921A94CC385B114F,Steel 08GDNFL GOST 977-88,normalized,441,343,18,,212000,82000,0.29,7820,,Carbon cast steel,
GOST,11E67286975E49AA8566B69FFCE929A0,Steel 13ChNDFTL GOST 977-88,normalized,491,392,18,,200000,77000,0.3,7820,,Carbon cast steel,
GOST,B65B1C9B29924710951B0E6C063A35B6,Steel 12DN2FL GOST 977-88,normalized,638,540,12,,200000,77000,0.3,7820,,Carbon cast steel,
GOST,BC2276F495DA4B23A9928A1D2A53DCC8,Steel 25L GOST 977-88,Quenched and tempered,491,294,22,,205000,79000,0.3,7830,,Carbon cast steel,
GOST,0F66978039614AC4BA2804F7D36D1838,Steel 30L GOST 977-88,Quenched and tempered,491,294,17,,205000,79000,0.3,7810,,Carbon cast steel,
GOST,5054AADF1D3E4F13A681DE851484DC54,Steel 35L GOST 977-88,Quenched and tempered,540,343,16,,205000,79000,0.3,7830,,Carbon cast steel,
GOST,91EF773D32E54212A723F20A37DFFF52,Steel 40L GOST 977-88,Quenched and tempered,540,343,14,,205000,79000,0.3,7810,,Carbon cast steel,
GOST,A5F463C5CDAA43C1BD694E73A9DAE4F0,Steel 45L GOST 977-88,Quenched and tempered,589,392,10,,205000,79000,0.3,7800,,Carbon cast steel,
GOST,F154B136480842A2BB15242DC5232297,Steel 50L GOST 977-88,Quenched and tempered,736,392,14,,205000,79000,0.3,7820,,Carbon cast steel,
GOST,8DC2CDFE131448958F9DB35792DF9289,Steel 20GL GOST 977-88,Quenched and tempered,530,334,14,,205000,79000,0.3,7820,,Carbon cast steel,
GOST,002FA3936335435CA4CB5D7D02B2DB1C,Steel 35GL GOST 977-88,Quenched and tempered,589,343,14,,200000,77000,0.3,7820,,Carbon cast steel,
GOST,1AD0EDAD51484E5FB59A2BA8CC1B377C,Steel 30GSL GOST 977-88,Quenched and tempered,638,392,14,,200000,77000,0.3,7820,,Carbon cast steel,
GOST,8582CCE0568F49BA8845ED6E989784C1,Steel 30ChGSFL GOST 977-88,Quenched and tempered,785,589,14,,200000,77000,0.3,7820,,Carbon cast steel,
GOST,6833090567BD40D9BF0F5AFA5EE21117,Steel 30ChGSFL GOST 977-88,Quenched and tempered,687,491,12,,200000,77000,0.3,7820,,Carbon cast steel,
GOST,55E40B098FBA43F7889F6984F1C2448F,Steel 45FL GOST 977-88,Quenched and tempered,638,441,10,,200000,77000,0.3,7820,,Carbon cast steel,
GOST,56BFFA9DB7BC43668F4FBE6CC13B4616,Steel 32Ch06L GOST 977-88,Quenched and tempered,638,491,12,,205000,79000,0.3,7850,,Carbon cast steel,
GOST,D4D9CA9394AF48469111C8EC85835E8C,Steel 20GNMFL GOST 977-88,Quenched and tempered,687,589,14,,200000,77000,0.3,7820,,Carbon cast steel,
GOST,D97FBB8DD15F45ECBBE1970C6BA4A3A6,Steel 35ChML GOST 977-88,Quenched and tempered,687,540,12,,205000,79000,0.3,7840,,Carbon cast steel,
GOST,B611BB1A65EF4F13BD4FAE72A2FB1103,Steel 30ChNML GOST 977-88,Quenched and tempered,785,638,10,,205000,79000,0.3,7820,,Carbon cast steel,
GOST,83E45246C53B414485B7AB90159339E5,Steel 35ChGSL GOST 977-88,Quenched and tempered,785,589,10,,205000,79000,0.3,7800,,Carbon cast steel,
GOST,45852D361ED24C4C8D9171E4CB6B45A4,Steel 35NGML GOST 977-88,Quenched and tempered,736,589,12,,200000,77000,0.3,7820,,Carbon cast steel,
GOST,3038FD8A4F0A4986ADB67C3A7BA6E5D1,Steel 20DChL GOST 977-88,Quenched and tempered,638,540,12,,200000,77000,0.3,7820,,Carbon cast steel,
GOST,BA929E458388462AAC669912D76C7591,Steel 12DN2FL GOST 977-88,Quenched and tempered,785,638,12,,200000,77000,0.3,7820,,Carbon cast steel,
GOST,0A0A692AC710466CA74AE96A2FE948A7,Steel 12DChN1MFL GOST 977-88,Quenched and tempered,981,735,10,,200000,77000,0.3,7820,,Carbon cast steel,
GOST,44428BCCC6C34AE0BC73F899DAFC04AC,Steel 23ChGS2MFL GOST 977-88,Quenched and tempered,1275,1079,6,,200000,77000,0.3,7820,,Carbon cast steel,
GOST,7BF622C8A6FC45388AA2CD6DEF2FE2B1,Steel 12Ch7G3SL GOST 977-88,Quenched and tempered,1324,1079,9,,200000,77000,0.3,7820,,Carbon cast steel,
GOST,19E9036B5B7542B09711056EFE5C3398,Steel 25Ch2GNMFL1 GOST 977-88,Quenched and tempered,638,491,12,,200000,77000,0.3,7820,,Carbon cast steel,
GOST,1B858B601DE54B57AEDBC21774FC6A2E,Steel 25Ch2GNMFL2 GOST 977-88,Quenched and tempered,1275,1079,5,,200000,77000,0.3,7820,,Carbon cast steel,
GOST,8B86F972AB0D4475904ACE1CDB2339E6,Steel 27Ch5GSML GOST 977-88,Quenched and tempered,1472,1177,5,,200000,77000,0.3,7820,,Carbon cast steel,
GOST,435458AC71BD4B9D9D9FCBADFAAFA115,Steel 30Ch3S3GML GOST 977-88,Quenched and tempered,1766,1472,4,,200000,77000,0.3,7820,,Carbon cast steel,
GOST,DAED1C09E7AF4E8F961A9A7F41C43C05,Steel 03N12Ch5M3TL GOST 977-88,Quenched and tempered,1324,1275,8,,200000,77000,0.3,7820,,Carbon cast steel,
